Repository: zakidotai/MuMMIE

# MuMMIE
Multilingual Multimodal Materials Information Extraction

File: data/marker_output/US20040214047A1/US20040214047A1.md (part 1 of 3)
![](_page_0_Picture_0.jpeg)

US 20040214047A1

# (19) United States (12) Patent Application Publication (10) Pub. No.: US 2004/0214047 A1

## (10) Pub. No.: US 2004/0214047 A1 (43) Pub. Date: Oct. 28, 2004

## (54) GLASS MATERIAL FOR A SUBSTRATE, GLASS SUBSTRATE, AND INFORMATION RECORDING MEDIUM EMPLOYING THE SAME

(75) Inventor: Hideki Kawai, Nishinomiya-Shi (JP)

Correspondence Address: BURNS DOANE SWECKER & MATHIS L L P POST OFFICE BOX 1404 ALEXANDRIA, VA 22313-1404 (US)

- (73) Assignee: MINOLTA CO., LTD., Osaka-shi (JP)
- (21) Appl. No.: 10/852,286

Kawai

(22) Filed: May 25, 2004

#### **Related U.S. Application Data**

(63) Continuation of application No. 10/227,287, filed on Aug. 26, 2002.

- (30) Foreign Application Priority Data
  - Jun. 7, 2002 (JP) ..... 2002-166548

#### Publication Classification

- (51) Int. Cl.<sup>7</sup> ...................................
- (52) U.S. Cl. ..... 428/694 ST; 501/67; 428/65.3

### (57) **ABSTRACT**

A glass material for a substrate, or a glass substrate, consists essentially of the following glass ingredients: from 45 to 70 wt % of SiO<sub>2</sub>, from 1 to 10 wt % of Al<sub>2</sub>O<sub>3</sub>, from 0.5 to 8 wt % of B<sub>2</sub>O<sub>3</sub>, from 7 to 20 wt % of Li<sub>2</sub>O+Na<sub>2</sub>O+K<sub>2</sub>O, from 0.1 to 10 wt % of MgO, from 0.1 to 10 wt % of CaO, from 1 to 15 wt % of MgO+CaO, from 0.5 to 10 wt % of TiO<sub>2</sub>, from 0.5 to 10 wt % of ZrO<sub>2</sub>, from 0 to 5 wt % of ZnO, and from 0 to 8 wt % of La<sub>2</sub>O<sub>3</sub>. The glass material, or the glass substrate, has uniform composition between at the surface and in the interior and has an amorphous structure. With this design, it is possible to obtain high mechanical strength without strengthening treatment, a linear thermal expansion coefficient close to motor components, and excellent chemical durability.

![](_page_0_Picture_19.jpeg)

Patent Application Publication Oct. 28, 2004 US 2004/0214047 A1

F I G. 1

![](_page_1_Figure_3.jpeg)

#### GLASS MATERIAL FOR A SUBSTRATE, GLASS SUBSTRATE, AND INFORMATION RECORDING MEDIUM EMPLOYING THE SAME

**[0001]** This application is based on Japanese Patent Application No. 2002-166548 filed on Jun. 7, 2002, the contents of which are hereby incorporated by reference.

#### BACKGROUND OF THE INVENTION

[0002] 1. Field of the Invention

**[0003]** The present invention relates to a glass material for a substrate (hereinafter referred to simply as a lass material also), to a glass substrate, and to an information recording medium employing the same.

#### [0004] 2. Description of the Prior Art

[0005] Conventionally, magnetic disks for use in stationary devices such as desk-top computers and servers typically have substrates made of aluminum allow, and those for use in portable devices such as notebook computers and mobile computers typically have substrates made of glass. However, aluminum alloy is prone to deformation, and is not hard enough to offer satisfactory surface smoothness on the surfaces of a substrate after polishing. Moreover, when a head makes mechanical contact with a magnetic disk, the magnetic film is liable to exfoliate from the substrate. For these reasons, substrates made of glass, which offer satisfactory surface smoothness and high mechanical strength, are expected to be increasingly used in the future not only in portable devices but also in stationary devices and other home-use information devices.

[0006] One known type of glass substrate is those made of chemically strengthened glass, in which the alkali elements present near the surface of the substrate are replaced with other alkali elements in order to produce compression strain and thereby increase mechanical strength. However, chemically strengthened glass requires a complicated ion exchange process, and does not permit reprocessing once ion exchange is complete. This makes it difficult to achieve a high yield rate. Moreover, to permit ion exchange to take place in the glass substrate, alkali ions need to be left easily movable therein. Thus, the alkali ions that are present near the surface of the substrate may move to the surface and exude therefrom during the heating step when the magnetic film is formed, or erode the magnetic film, or degrade the bond strength of the magnetic film.

[0007] Another type of glass substrate, known as common glass substrates that are not treated by chemical strengthening, is those made of soda lime. However, soda lime is not mechanically strong or chemically durable enough to be suitable as a material for substrates for information recording. Glass materials used in substrates of liquid crystal panels or the like are so prepared as to have a low or no alkali content so that they have low linear thermal expansion coefficients. This helps maintain thermal stability at high temperatures. However, as a result, these materials have linear thermal expansion coefficients that greatly differ from that of, for example, stainless steel (SUS), of which clamps and spindle motor components are made. This often causes trouble when a recording medium is mounted in a recording device or when information is recorded. Moreover, these materials are not mechanically strong enough to be suitable as a material for substrates for information recording.

**[0008]** Glass substrates are used also as substrates in optical communication devices such as optical filters and optical switches. These devices, however, are occasionally degraded by elution of the alkali content from their glass substrate. Moreover, the higher the density of the film formed on a glass substrate, the more the wavelength shifts ascribable to variations in temperature and humidity can be reduced. There is a limit, however, to the density of a film that can be formed by vapor deposition, which is the method widely used conventionally.

#### SUMMARY OF THE INVENTION

**[0009]** An object of the present invention is to provide a glass material for a substrate and a glass substrate that have high mechanical strength without being treated by strengthening, that have a linear thermal expansion coefficient close to that of motor components, and that have excellent chemical durability. It is to be noted that, in the present specification, a glass material for a substrate denotes glass in the solid state before being polished and cleaned, and that a glass substrate denotes a product obtained by polishing and cleaning such a glass material for a substrate.

**[0010]** Another object of the present invention is to provide a glass material for a substrate and a glass substrate that has low alkali elution and that permits formation of a high-density film.

**[0011]** Still another object of the present invention is to provide an information recording medium that is free from erosion of the magnetic film and degradation of the bond strength of the magnetic film ascribable to alkali ions, that offers excellent mechanical strength and chemical durability, that has a linear thermal expansion coefficient close to that of motor components, that is free from trouble when it is mounted in a recording device or information is recorded thereon, and that offers excellent durability and high recording density.

**[0012]** To achieve the above objects, according to the present invention, a glass material for a substrate is so prepared as to have uniform composition both at the surface and the interior thereof, have an amorphous structure, and fulfill the following conditions:

| $(A/B) \times E \times 10^7 \ge 30$ | (1) | ) |
|-------------------------------------|-----|---|
|-------------------------------------|-----|---|

| $A \ge 60 \times 10^{-7}$     | (2) |
|-------------------------------|-----|
| B≦250 ppb (per 2.5-inch disk) | (3) |

(4)

```
E≧85
[0013] where
```

[0014] A represents the linear thermal expansion coefficient (/° C.);

[0015] B represents the alkali elution (ppb); and

[0016] E represents the Young's modulus (GPa).

**[0017]** Prepared in this way, the glass material for a substrate offers' a high linear thermal expansion coefficient, low alkali elution, high rigidity, and low production costs.

**[0018]** Alternatively, according to the present invention, a glass material for a substrate is so prepared as to contain the following glass ingredients: from 45 to 70 wt % of SiO<sub>2</sub>, from 1 to 10 wt % of Al<sub>2</sub>O<sub>3</sub>, from 0.5 to 8 wt % of B<sub>2</sub>O<sub>3</sub>, from 7 to 20 wt % of Li<sub>2</sub>O+Na<sub>2</sub>O+K<sub>2</sub>O, from 0.1 to 10 wt

(6)

% of MgO, from 0.1 to 10 wt % of CaO, from 1 to 15 wt %of MgO+CaO, from 0.5 to 10 wt % of TiO<sub>2</sub>, from 0.5 to 10 wt % of ZrO<sub>2</sub>, from 0 to 5 wt % of ZnO, and from 0 to 8 wt % of La<sub>2</sub>O<sub>3</sub>. Prepared in this way, the glass material for a substrate has high rigidity without being treated by strengthening, and offers a high linear thermal expansion coefficient, low alkali elution, and low production costs.

[0019] To achieve the above objects, according to the present invention, a glass substrate is so prepared as to have uniform composition both at the surface and the interior thereof, have an amorphous structure, and fulfill the conditions (1) to (4) above. Moreover, the glass substrate is produced by undergoing a polishing step and then a cleaning step in which the glass substrate is cleaned with at least one of a pure water liquid, an acidic liquid, and an alkaline liquid. Furthermore, the surface roughness Ra after the polishing step and the surface roughness Ra' after the cleaning step fulfill both of the following conditions:

$$Ra'/Ra \le 1.5 \tag{5}$$

Ra≦1.0 nm [0020] Prepared in this way, the glass substrate offers a high linear thermal expansion coefficient, low alkali elution, high rigidity, and low production costs. Moreover, when used as a substrate for an information recording medium, it

offers excellent durability and high recording density.

[0021] Alternatively, according to the present invention, a glass substrate is so prepared as to contain the following glass ingredients: from 45 to 70 wt % of SiO<sub>2</sub>, from 1 to 10 wt % of  $Al_2O_3$ , from 0.5 to 8 wt % of  $B_2O_3$ , from 7 to 20 wt % of Li<sub>2</sub>O+Na<sub>2</sub>O+K<sub>2</sub>O, from 0.1 to 10 wt % of MgO, from 0.1 to 10 wt % of CaO, from 1 to 15 wt % of MgO+CaO, from 0.5 to 10 wt % of TiO<sub>2</sub>, from 0.5 to 10 wt % of ZrO<sub>2</sub>, from 0 to 5 wt % of ZnO, and from 0 to 8 wt % of La<sub>2</sub>O<sub>3</sub>. This glass substrate has uniform composition between at the surface and in the interior and has an amorphous structure. Moreover, the glass substrate is produced by undergoing a polishing step and then a cleaning step in which the glass substrate is cleaned with at least one of a pure water liquid, an acidic liquid, and an alkaline liquid. Furthermore, the surface roughness Ra after the polishing step and the surface roughness Ra' after the cleaning step fulfill both of the conditions (5) and (6) above. Prepared in this way, the glass substrate has high rigidity without being treated by strengthening, and offers a high linear thermal expansion coefficient, low alkali elution, and low production costs. Moreover, when used as a substrate for an information recording medium, it offers excellent durability and high recording density.

[0022] According to the present invention, an information recording medium is provided with: a glass substrate; and a magnetic film formed on top of the glass substrate directly or with one or more primer and/or protective layers sandwiched in between. Here, the glass substrate is so prepared as to have uniform composition both at the surface and the interior thereof, have an amorphous structure, and fulfill the conditions (1) to (4) above. Prepared in this way, the information recording medium is free from erosion of the magnetic film and degradation of the bond strength of the magnetic film ascribable to alkali ions, offers excellent mechanical strength and chemical durability, has a linear thermal expansion coefficient close to that of motor components, is free from trouble when it is mounted in a recording device or information is recorded thereon, and offers excellent durability and high recording density.

[0023] Alternatively, according to the present invention, an information recording medium is provided with: a glass substrate; and a magnetic film formed on top of the glass substrate directly or with one or more primer and/or protective layers sandwiched in between. Here, the glass substrate is so prepared as to contain the following glass ingredients: from 45 to 70 wt % of  $SiO_2$ , from 1 to 10 wt % of Al<sub>2</sub>O<sub>3</sub>, from 0.5 to 8 wt % of B<sub>2</sub>O<sub>3</sub>, from 7 to 20 wt % of Li<sub>2</sub>O+Na<sub>2</sub>O+K<sub>2</sub>O, from 0.1 to 10 wt % of MgO, from 0.1 to 10 wt % of CaO, from 1 to 15 wt % of MgO+CaO, from 0.5 to 10 wt % of  $TiO_2$ , from 0.5 to 10 wt % of  $ZrO_2$ , from 0 to 5 wt % of ZnO, and from 0 to 8 wt % of La<sub>2</sub>O<sub>3</sub>. Prepared in this way, the information recording medium is free from erosion of the magnetic film and degradation of the bond strength of the magnetic film ascribable to alkali ions, offers excellent mechanical strength and chemical durability, has a linear thermal expansion coefficient close to that of motor components, is free from trouble when it is mounted in a recording device or information is recorded thereon, and offers excellent durability and high recording density.

[0024] The various values mentioned above are assumed to be measured in the following manners. The linear thermal expansion coefficient A is measured using a differential dilatometer under the following conditions: with a load of 5 g, within a temperature range of from 25 to 100° C., and at a temperature increase rate of 5° C./min. The alkali elution B is determined by first polishing the surface of sample glass with cerium oxide so as to obtain a smooth surface having an Ra value of 2 nm or lower, then cleaning the surface, then immersing the sample glass in 50 ml of reverse osmosis membrane water at 80° C. for 24 hours, and then analyzing the elution liquid with an ICP emission spectrochemical analyzer. Thus, the alkali elution so determined is the sum of Li, Na, and K elution. The sample glass has approximately the same surface area as a substrate of a 2.5-inch disk. The Young's modulus E is measured by the method for testing dynamic modulus of elasticity included in the methods for testing elasticity of fine ceramics defined in JIS (Japanese Industrial Standards) R 1602. It is to be noted that describing a glass material or glass substrate as having uniform composition at the surface and in the interior and having an amorphous structure is equivalent to saying that the glass material or glass substrate is not treated by strengthening. The Vickers hardness Hv is measured using a Vickers hardness tester under the following conditions: with a load of 100 g, and with loading duration of 15 seconds. The liquid phase temperature TL is determined by first keeping sample glass in a molten state at 1,550° C. for 2 hours, then keeping it at 1,300° C. for 10 hours, then cooling it rapidly, and then checking for devitrification at the surface or in the interior of the sample glass. The temperature  $Tlog_{n=2}$  is the temperature at which logn=2 while the viscosity of molten sample glass is measured using a stirring viscosity tester. The glass transition point Tg is measured using a differential thermal analyzer while sample glass prepared in the form of powder is heated within a temperature range of from room temperature to 900° C. at a temperature increase rate of 10° C./min. The surface roughness Ra and Ra' of a glass substrate is measured using an atomic force microscope (AFM).

#### BRIEF DESCRIPTION OF THE DRAWINGS

**[0025]** This and other objects and features of the present invention will become clear from the following description, taken in conjunction with the preferred embodiments with reference to the accompanying drawings in which:

**[0026] FIG. 1** is a perspective view showing an example of an information recording medium employing a glass substrate according to the invention.

#### DESCRIPTION OF THE PREFERRED EMBODIMENTS

**[0027]** Hereinafter, embodiments of the present invention will be described with reference to the drawings. Of the four embodiments described below, the first deals with a glass material for a substrate, and the third deals with a glass substrate produced by polishing and cleaning it; the second deals with a glass substrate produced by polishing and cleaning it. Now, these two pairs of a glass material for a substrate and a glass substrate will be described one by one.

[0028] First, the glass material of the first embodiment and the glass substrate of the third embodiment will be described. The glass material and the glass substrate of these embodiments are characterized, above all, in that they have predetermined glass properties without being treated by strengthening. First, it is important that the glass material and the glass substrate have a linear thermal expansion coefficient of  $60 \times 10^{-7}$ /° C. or higher. With a linear thermal expansion coefficient outside this range, when an information recording medium is produced using the glass substrate, its linear thermal expansion coefficient differs so greatly from that of the material of the driver unit in which the information recording medium is mounted as to produce stress around where the information recording medium is mounted. As a result, the substrate may break or deform, causing deviations in recording positions and thus making reading and writing of data impossible. A further preferred lower limit of the linear thermal expansion coefficient is  $62 \times 10^{-7}$ /° C., and a preferred higher limit thereof is  $90 \times 10^{-7}$ 7/° C.

**[0029]** It is also important that the glass material and the glass substrate of the first and third embodiments have alkaline elution of 250 ppb or lower per 2.5-inch disk. With alkali elution higher than 250 ppb, when an glass substrate is produced using the glass material, and then a recording film is formed on the glass substrate to produce an information recording medium, the recording film, such as a magnetic film, formed on the surface of the glass substrate is degraded by elution of the alkali content from the glass substrate. Further preferred alkali elution is 230 ppb or lower.

**[0030]** In the glass material and the glass substrate of the first and third embodiments, which have uniform composition at the surface and in the interior and have an amorphous structure, since their mechanical strength depends on the rigidity of their material, it is also important that they have a Young's modulus of 85 GPa or higher. With a Young's modulus lower than 85 GPa, it is impossible to obtain sufficient mechanical strength. As a result, when a HDD (hard disk drive) incorporating an information recording medium produced using them receives an external shock,

the information recording medium is liable to break at where it is joined to components of the HDD. A further preferred Young's modulus is 87 GPa or higher.

**[0031]** It is also important that the glass material and the glass substrate of the first and third embodiments, in addition to meeting the requirements for the desired properties described above, fulfill the condition (1) noted earlier. If the condition (1) is not fulfilled, even when the requirements for the desired properties described above are met, it is impossible to strike a proper balance among various properties, leading to problems in actual production, such as low productivity in the melt molding step and extremely low productivity in the polishing, cleaning, and shaping steps. A preferred value of the left side of the condition (1) is 33 or higher, and a preferred upper limit thereof is 70.

**[0032]** A glass material and a glass substrate having glass properties as described above can be prepared by blending appropriate kinds of glass ingredients in appropriate proportions. For example, the desired properties described above can be achieved by blending the same glass ingredients in the same proportions as for the glass material of the second embodiment, which will be described later.

[0033] In a case where the glass substrate of the third embodiment is used in, for example, an information recording medium, to minimize the floating distance of the head and the film thickness of the recording medium, it is preferable that the glass substrate have, after the polishing step, a surface roughness Ra of 1 nm or lower and, after the cleaning step, a surface roughness Ra' equal to or lower than 1.5 times the surface roughness Ra. With a glass material that is treated by strengthening, it is possible to obtain a surface roughness Ra of 1 nm or lower by polishing, but, when the surface of the substrate is cleaned with water, an acid, or an alkali in the following cleaning step, owing to its low chemical durability, its surface is violently eroded, resulting in a high surface roughness Ra' after the cleaning step. On the other hand, with a glass material that is not treated by strengthening, its composition is uniform between at the surface and in the interior, and therefore, in general, the surface roughness Ra' of the substrate does not change so much during the cleaning step. Accordingly, by optimizing the glass ingredients, it is possible to control the surface roughness Ra' after the cleaning step within 1.5 times the surface roughness Ra after the polishing step.

**[0034]** To give the recording surface sufficient shock resistance, and to prevent it from being damaged in the production process, it is preferable that the glass material of the first embodiment have a Vickers hardness Hv of 550 or higher. A Vickers hardness in this range can be obtained by adjusting the proportions of the glass ingredients in such a way as to increase the ion fill factor of the glass without degrading the main properties desired.

**[0035]** For satisfactory productivity in the melt molding step and out of other considerations, in the glass substrate of the third embodiment, it is preferable that the liquid phase temperature TL be 1,300° C. or lower, that the temperature  $T_{log\eta=2}$  at which the glass has a melt viscosity of  $log\eta=2$  be 1,450° C. or lower, and that the glass transition point Tg be 600° C. or lower. The liquid phase temperature,  $T_{log\eta=2}$ , and the glass transition temperature can be controlled within these ranges in the following manner. For example, the liquid phase temperature of the glass can be controlled by

adjusting the total content and proportions of ingredients of which the addition in excess amounts makes the glass unstable. T-2 can be controlled by adjusting the propor tions in which SiO, i.e., the main ingredient that increases the Viscosity, and other ingredients that improve the ViscoS ity are added. The glass transition temperature is controlled by adjusting the total content and proportions of the skeletal ingredients SiO2, B2O, and Al-O and the content of alkali metal oxides, i.e., the ingredients that greatly reduce the glass transition temperature, in Such a way as not to degrade the main properties desired.

0.036 The glass substrate of the third embodiment can be used to produce disks of any diameter, for example 3.5-inch, 2.5-inch, 1.8-inch, and any Smaller-diameter disks, with any thickness, for example 2 mm thick, 1 mm thick, 0.63 mm thick, and any Slimmer diskS.

0037 Next, the glass material of the second embodiment and the glass substrate of the fourth embodiment will be described. The inventor of the present invention has made an intensive Study in Search of a way of increasing the rigidity of a glass Substrate without treating it by Strengthening, increasing the linear thermal expansion coefficient thereof than ever while reducing the alkali elution therefrom, and enhancing the chemical durability thereof. The study has led the inventor to find out that it is possible to obtain prede termined rigidity by using Silicon oxide as the matrix ingredient of glass and adding thereto particular ingredients such as MgO and CaO, and also that it is possible to obtain a high linear thermal expansion coefficient while reducing alkali elution by controlling the total content of predeter mined alkali metal oxides within a predetermined range. These findings have led to the present invention.

0.038. Now, the reasons that the glass material of the Second embodiment and the glass Substrate of the fourth embodiment are prepared from Specified ingredients will be described. First of all, SiO is an ingredient that forms the matrix of glass. With a SiO content less than 45%, the glass has an unstable Structure. This not only degrades the chemi cal durability of the glass, but also degrades the melt Viscosity properties thereof, making the glass difficult to mold. On the other hand, with a SiO2 content higher than 70%, the glass shows low fusibility. This lowers productiv ity and makes it impossible to obtain Sufficient rigidity. Hence, a preferred range of the SiO2 content is from 45 to 70%. A further preferred range is 50 to 65%.

0.039 Al-O gets into the matrix of glass, and serves to Stabilize the Structure of the glass and enhance the chemical durability thereof. With an Al-O content lower than 1%, the glass structure is not Stabilized Sufficiently. On the other hand, with an Al-O content higher than 10%, the glass shows low fusibility, lowering productivity. Hence, a pre ferred range of the Al-O content is from 1 to 10%. A further preferred range is 2 to 8%.

0040 BOs improves the fusibility of glass and thereby enhances productivity. In addition, it gets into the matrix of the glass, and Serves to Stabilize the Structure of the glass and enhance the chemical durability thereof. With a B.O. con tent lower than 0.5%, the fusibility is not improved suffi ciently, and the matrix is not stabilized sufficiently. On the other hand, with a B.O. content higher than 8%, the glass shows poor melt viscosity properties. This makes the glass difficult to mold, and makes it impossible to obtain sufficient

rigidity. Hence, a preferred range of the BO content is from 0.5 to 8%. A further preferred range is 1 to 6%.

0041 Alkali metal oxides RO (R=Li, Na, and K) improve the fusibility of glass, and increase the linear thermal expansion coefficient thereof. With a total alkali metal oxide content lower than 7%, the fusibility is not improved Sufficiently, nor is the linear thermal expansion coefficient increased sufficiently. On the other hand, with a total alkali metal oxide content higher than 20%, exceSS amounts of alkali metal oxides are dispersed throughout the skeleton of the glass, increasing alkali elution. Hence, a preferred range of the total alkali metal oxide content is from 7 to 20%. A further preferred range is 8 to 15%. Moreover, to obtain a So-called mixed alkali effect, which helps reduce alkali elution, it is preferable that the content of each alkali metal oxide be 0.5 or higher.

0042 MgO increases the rigidity of glass and improves the fusibility thereof. With a MgO content lower than 0.1%, the rigidity is not increased Sufficiently, nor is the fusibility improved sufficiently. On the other hand, with a MgO content higher than 10%, the glass has an unstable Structure, lowering the melt productivity and the chemical durability of the glass. Hence, a preferred range of the MgO content is from 0.1 to 10%. A further preferred range is 0.5 to 8%.

0043 CaO increases the linear thermal expansion coef ficient and the rigidity of glass, and improves the fusibility thereof. With a CaO content lower than 0.1%, the linear thermal expansion coefficient and the rigidity are not increased sufficiently, nor is the fusibility improved suffi ciently. On the other hand, with a CaO content higher than 10%, the glass has an unstable Structure, lowering the melt productivity and the chemical durability of the glass. Hence, a preferred range of the MgO content is from 0.1 to 10%. A further preferred range is 0.5 to 8%.

0044) A preferred range of the total content of MgO and CaO is from 1 to 15%. This is because, if this total content is lower than 1%, the rigidity is not increased Sufficiently, nor is the fusibility improved Sufficiently, and because, on the other hand, if this total content is higher than 15%, the glass has an unstable structure, lowering the melt produc tivity and the chemical durability of the glass. A further preferred range is 2 to 12%.

004.5 TiO2 strengthens the structure of glass, enhances the rigidity thereof, and improves the fusibility thereof. With a TiO2 content lower than 0.5%, the rigidity is not enhanced sufficiently, nor is the fusibility improved sufficiently. On the other hand, with a TiO content higher than 10%, the glass has an unstable Structure, lowering the melt productivity and the chemical durability of the glass. Hence, a preferred range of the TiO2 content is from 0.5 to 10%. A further preferred range is 1 to 8%.

0046 ZrO strengthens the structure of glass, enhances the rigidity thereof, and enhances the chemical durability thereof. With a TiO content lower than 0.5%, the rigidity is not enhanced Sufficiently, nor is the chemical durability enhanced sufficiently. On the other hand, with a ZrO. content higher than 10%, the glass shows low fusibility, making it impossible to enhance productivity. Hence, a preferred range of the Ziro content is from 0.5 to 10%. A further preferred range is 1 to 8%.

0047 ZnO increases the chemical durability and the rigidity of glass, and improves the fusibility thereof. With a ZnO content higher than 5%, the glass has an unstable structure, lowering the melt productivity and the chemical durability of the glass. Hence, a preferred ZnO content is 5% or lower. A further preferred ZnO content is 4% or lower.

**[0048]** La<sub>2</sub>O<sub>3</sub> strengthens the structure of glass and enhances the rigidity thereof. With a La<sub>2</sub>O<sub>3</sub> content higher than 8%, the glass has an unstable structure, lowering the melt productivity and the chemical durability of the glass. Hence, a preferred La<sub>2</sub>O<sub>3</sub> content is 8% or lower. A further preferred ZnO content is 6% or lower. For higher rigidity, instead of La<sub>2</sub>O<sub>3</sub>, it is possible to use Ta<sub>2</sub>O<sub>5</sub>, Nb<sub>2</sub>O<sub>5</sub>, Y<sub>2</sub>O<sub>3</sub>, or an oxide of a lanthanoid other than La. However, any of these compounds is expensive compared with La<sub>2</sub>O<sub>3</sub>, and therefore, from the viewpoint of production costs, it is preferable to use only a small amount of it.

**[0049]** For higher fusibility, less than 5% of each of SrO and BaO may be added to a glass material or glass substrate according to the invention. Moreover, 2% or less of a clarifier such as  $Sb_2O_3$  may also be added. As required, any other conventionally known glass ingredient or additive may be added so long as it does not spoil the effects achieved by the present invention.

[0050] A glass material and a glass substrate according to the invention are produced by any conventionally known production process, for example in the following manner. Raw materials of glass ingredients, i.e., oxides, carbonates, nitrates, hydroxides, and the like corresponding to the individual ingredients, are, in the desired proportions and in the form of powder, fully mixed to obtain a blending of the raw materials. This blending is then put, for example, in a platinum crucible placed inside an electric furnace heated to 1,300 to 1,550° C., where the blending is first melted and clarified and then stirred and homogenized. The molten glass is then poured into a preheated mold, and is cooled slowly so as to be formed into a glass block. Next, the glass block is heated again to close to its glass transition point and is then cooled slowly so as to be straightened. The glass block thus obtained is then sliced into a disk, and is cut out using a core drill so as to have concentric outer and inner edges. Alternatively, the molten glass is formed into a disk by press molding. The disk-shaped glass material thus obtained is then formed into a glass substrate by subjecting the two flat surfaces of the glass material to coarse and fine polishing and then to cleaning using at least one of a water liquid, an acidic liquid, or an alkaline liquid.

[0051] In a case where a glass substrate according to the invention is used in, for example, an information recording medium, to minimize the floating distance of the head and the film thickness of the recording medium, it is preferable that the glass substrate have, after the polishing step, a surface roughness Ra of 1 nm or lower and, after the cleaning step, a surface roughness Ra equal to or lower than 1.5 times the surface roughness Ra. With a glass material that is treated by strengthening, it is possible to obtain a surface roughness Ra of 1 nm or lower by polishing, but, when the surface of the substrate is cleaned with water, an acid, or an alkali in the following cleaning step, owing to its low chemical durability, its surface is violently eroded, resulting in a high surface roughness Ra' after the cleaning step. On the other hand, with a glass material that is not treated by strengthening, its composition is uniform between at the surface and in the interior, and therefore, in general, the surface roughness Ra' of the substrate does not change so much during the cleaning step. Accordingly, by optimizing the glass ingredients, it is possible to control the surface roughness Ra' after the cleaning step within 1.5 times the surface roughness Ra after the polishing step.

**[0052]** To give the recording surface sufficient shock resistance, and to prevent it from being damaged in the production process, it is preferable that the glass substrate of the fourth embodiment have a Vickers hardness Hv of 550 or higher. A Vickers hardness in this range can be obtained by adjusting the proportions of the glass ingredients in such a way as to increase the ion fill factor of the glass without degrading the main properties desired.

[0053] For satisfactory productivity in the melt molding step and out of other considerations, in the glass substrate of the fourth embodiment, it is preferable that the liquid phase temperature  $T_L$  be 1,300° C. or lower, that the temperature  $T_{log\eta=2}$ , at which the glass has a melt viscosity of logη=2 be 1,450° C. or lower, and that the glass transition point Tg be  $600^{\circ}$  C. or lower. The liquid phase temperature,  $T_{logn=2}$ , and the glass transition temperature can be controlled within these ranges in the following manner. For example, the liquid phase temperature of the glass can be controlled by adjusting the total content and proportions of ingredients of which the addition in excess amounts makes the glass unstable.  $T_{log\eta=2}$  can be controlled by adjusting the proportions in which SiO<sub>2</sub>, i.e., the main ingredient that increases the viscosity, and other ingredients that improve the viscosity are added. The glass transition temperature is controlled by adjusting the total content and proportions of the skeletal ingredients SiO<sub>2</sub>, B<sub>2</sub>O<sub>3</sub>, and Al<sub>2</sub>O<sub>3</sub> and the content of alkali metal oxides, i.e., the ingredients that greatly reduce the glass transition temperature, in such a way as not to degrade the main properties desired.

**[0054]** The glass substrate of the fourth embodiment can be used to produce disks of any diameter, for example 3.5-inch, 2.5-inch, 1.8-inch, and any smaller-diameter disks, with any thickness, for example 2 mm thick, 1 mm thick, 0.63 mm thick, and any slimmer disks.

**[0055]** Next, an information recording medium employing a glass substrate according to the invention will be described. When employed as a substrate of an information recording medium, a glass substrate according to the invention contributes to durability and high-recording density. Now, such an information recording medium will be described with reference to the drawing.

[0056] FIG. 1 is a perspective view of a magnetic disk. This magnetic disk D is composed of a circular glass substrate 1 and a magnetic film 2 formed directly on a surface thereof. The magnetic film 2 may be formed by any conventionally known method. For example, it is formed by spin-coating the substrate with a thermosetting resin having magnetic particles dispersed therein, or by sputtering, or by electroless plating. Spin-coating provides a film thickness of about 0.04 to 0.08 mm, and electroless plating provides a film thickness of about 0.04 to 0.08 mm, and electroless plating provides a film thickness of about 0.05 to 0.1 mm. To minimize the film thickness and maximize the density, it is preferable to form the magnetic film 2 by sputtering or electroless plating.

[0057] The magnetic film may be formed out of any conventionally known magnetic material, of which a pre-

ferred example is a Co-based alloy that contains Co, which exhibits high crystal anisotropy, as its main ingredient So as to have high coercivity and that has Ni and Cradded thereto to adjust remanent magnetic flux density. Specifically, examples of Such alloys containing Co as their main ingre dient include CoPt, CoCr, CoNi, CoNiCr, CoCrTa, CoPtCr, CoNiPt, CoNiCrPt, CoNiCrTa, CoCrPTa, CoCrPtB, and CoCrPtSiO. The magnetic film may be divided into a plurality of layers with one or more non-magnetic films (for example, Cr, CrMo, or CrV) laid in between so as to form a multilayer structure (for example, CoPtCr/CrMo/CoPtCr or CoCrPtTa/CrMo/CoCrPtTa). Instead of the magnetic materials mentioned above, it is also possible to use a magnetic material of a granular type having magnetic par ticles of Fe, Co, FeCo, CoNiPt, or the like dispersed in a non-magnetic film of a ferrite-based material, an iron/rare earth-based material, SiO, BN, or the like. The magnetic film may be for either Surface recording or vertical record Ing.

0.058 To ensure smooth sliding of a magnetic head, the magnetic film may be coated with a thin layer of lubricant on the Surface. An example of the lubricant is perfluoro polyether (PFPE), a liquid lubricant, diluted with a CFC based solvent.

0059 AS required, a primer or protective layer may additionally be formed. In a magnetic disk, the material of the primer layer is Selected according to the magnetic film. The primer layer is formed out of, for example, one or more Selected from non-magnetic metals Such as Cr, Mo, Ta, Ti, W, V, B, Al, and Ni. With a magnetic film containing Co as its main ingredient, Cr used Singly or a Cr alloy is preferred for better magnetic properties and out of other consider ations. The primer layer may be composed of a single layer, or may be composed of a plurality of layers of identical or different types laid over one another to form a multilayer primer layer such as Cr/Cr, Cr/CrMo, Cr/CrV, NiAl/Cr, NiAl/CrMo, or NiAl/CrV.
