Repository: zakidotai/MuMMIE

# MuMMIE
Multilingual Multimodal Materials Information Extraction

File: data/marker_output/US20060166804A1/US20060166804A1.md
![](_page_0_Picture_0.jpeg)

US 20060166804A1

# (19) United States (12) Patent Application Publication (10) Pub. No.: US 2006/0166804 A1

## (10) Pub. No.: US 2006/0166804 A1 (43) Pub. Date: Jul. 27, 2006

#### Sprenger et al.

- (54) CRYSTALLISABLE GLASS AND THE USE THEREOF FOR PRODUCING EXTREMELY SOLID AND BREAK RESISTANT GLASS-CERAMICS HAVING AN EASILY POLISHED SURFACE
- Inventors: Dirk Sprenger, Stadecken-Elsheim (DE); Thilo Zachau, Buerstadt-Rledrode (DE); Rainer Liebald, Nauheim (DE)

Correspondence Address: Striker, Striker & Stenby 103 East Neck Road Huntington, NY 11743 (US)

- (21) Appl. No.: 10/528,718
- (22) PCT Filed: Sep. 26, 2003
- (86) PCT No.: **PCT/DE03/03227**

### (30) Foreign Application Priority Data

| San 27 2002     | (DE) | 10245234.2 |
|-----------------|------|------------|
| Sep. $27, 2002$ | (DE) | 10245254.2 |

#### **Publication Classification**

- (51) Int. Cl. *C03C* 10/08 (2006.01) *C03C* 10/02 (2006.01)
- C03C
   10/02
   (2006.01)

   (52)
   U.S. Cl.
   501/10; 501/9

#### (57) **ABSTRACT**

The invention relates to crystallisable aluminosilicate magnesium-containing glass which is used for producing extremely solid and break-resistant glass-ceramics having an easily polished surface. The inventive crystallisable glass contains 5-33 mass % of SiO<sub>2</sub>, 25-40 mass % of Al<sub>2</sub>O<sub>3</sub>, 5-25 mass % of MgO, 0-15 mass % of B<sub>2</sub>O<sub>3</sub>, 0.1-30 mass % of Y<sub>2</sub>O<sub>3</sub>, Ln<sub>2</sub>O<sub>3</sub>, As<sub>2</sub>O<sub>3</sub> and/or Nb<sub>2</sub>O<sub>5</sub> and 0.1-10 mass % of P<sub>2</sub>O<sub>5</sub>.

![](_page_1_Figure_0.jpeg)

![](_page_1_Figure_2.jpeg)

#### CRYSTALLISABLE GLASS AND THE USE THEREOF FOR PRODUCING EXTREMELY SOLID AND BREAK RESISTANT GLASS-CERAMICS HAVING AN EASILY POLISHED SURFACE

**[0001]** The invention relates to a highly rigid, breakresistant, crystallizable glass of the magnesium-containing aluminosilicate type and to glass ceramics produced therefrom and having an easily polished surface, and to the use thereof in magnetic storage disks and mirror systems or as a substrate therefor.

[0002] Strict requirements in terms of breaking resistance, high specific rigidity and high surface quality are placed on magnetic storage disks and magneto-optical storage materials as well as on purely optical storage materials. The rising requirements in terms of storage density and access velocity placed on, for example, hard disk drives result in higher mechanical loads on the substrate materials. To bring about a definite reduction in access time, the rotation speed of the storage disk must be increased to more than 15,000 rpm and, in addition, the distance of the reading head from the disk surface must be further reduced. To make this possible, carrier materials are needed that have a high breaking resistance (Klc and flexural strength) and a very high modulus of elasticity or a very high specific rigidity and thus a low flutter amplitude. Moreover, it is absolutely necessary that the material have a very low surface roughness of Ra<0.5 nm at a waviness of <10 nm (ISO 1305 or DIN 4768). In addition, during preparation of a magnetic coating, the substrate or carrier material must withstand thermal loads in the range of about 400-450° C. and, because of pronounced temperature changes such as those occurring, for example, in sputter processes, must be resistant to temperature change. Finally, the thermal expansion of the storage materials and mirrors must be adapted to the recording device (spindles and spacers). These are currently made of steel so that a thermal expansion coefficient  $\alpha_{20-300}$  of about 12 ppm/K is optimal, although lower values are also tolerable.

**[0003]** Currently used substrates for magnetic storage disks are made of aluminum alloys, glasses and glass ceramics. Although glasses have a higher modulus of elasticity, they have the drawback of a low Klc value. By thermal or chemical hardening, this value can be improved but only to a limited extent.

[0004] Because of their heterogeneous structure resulting from microcrystals embedded in a glass matrix, glass ceramics cannot be polished as well as glass itself or aluminum. Until now, glass ceramics therefore have only rarely reached the required surface roughness values of Ra<0.5 nm. This is due to the crystallites located near the surface which are generally harder than the glass phase that surrounds them. During the polishing steps therefore, more material is removed from the glass than from the crystallites resulting in a rough surface. For many applications, such materials are therefore unsuitable.

**[0005]** Glass ceramics, also known as vitroceramics, are polycrystalline solids prepared by selective devitrification, namely by crystallization from glasses that are particularly well suited for this purpose. This crystallization or ceramization is achieved by heating the glass objects or optionally by irradiation. As a result, however, the glass ceramic materials still contain a residual amount of a glass-phase

matrix in which the crystals are embedded. Because by conventional glass-shaping techniques any desired shape can be imparted to glass ceramics in their initial glassy stage and because glass ceramics have many desirable properties such as resistance to temperature variation, low expansion coefficient and good electric insulation, they are suitable for the fabrication of many objects, for example hobs, cooking utensils, high-tension insulators, laboratory equipment and bone replacements or for sealing off environmental pollutants, for ex-ample spent nuclear fuel rods.

[0006] A well researched system for making glass or glass ceramics is the three-component  $SiO_2$ —Al<sub>2</sub>O<sub>3</sub>—MgO system (MAS system). This three-component system has several composition regions wherein there exist or are stable or form differently specific crystalline phases. Until now, the descriptions of glass ceramics in the literature were limited to those regions of the MAS system in which the crystal phases quartz (SiO<sub>2</sub>), tridymite (SiO<sub>2</sub>), enstatite (MgO-SiO<sub>2</sub>), cordierite (2 MgO.2 Al<sub>2</sub>O<sub>3</sub>.5 SiO<sub>2</sub>), forsterite (MgO-SiO<sub>2</sub>), mullite (3 Al<sub>2</sub>O<sub>3</sub>.2 SiO<sub>2</sub>) and possibly spinel (MgO.Al<sub>2</sub>O<sub>3</sub>) exist as the thermodynamically most stable phase.

[0007] The relatively narrow region in which stable glasses are known to exist have repeatedly been described in the literature, for example in P. W. McMillen: "Glass Ceramics", Academic Press, London, NY, San Francisco, 2nd ed. (1979), pages 18 ff. There it is also stated that  $TiO_2$ ,  $ZrO_2$  and  $P_2O_5$  can be used as nucleation agents for the conversion of glasses of the MAS system into glass ceramics.

**[0008]** U.S. Pat. No. 2,920,971 (to Stookey et al.) describes aluminosilicate glasses containing titanium oxide and magnesium oxide. In this case, thermal post-treatment brings about the precipitation of cordierite as the crystalline magnesium aluminum silicate phase.

[0009] EP-A-0 289 903 describes a glass-coated/ceramiccoated substrate composition of the afore-said three-component system which contains 42-68 wt. % of SiO<sub>2</sub>.

**[0010]** JA-91045027 B (to Nishigaki, J., et al.), JA-91131546 A (to Tanabe, N., et al.), JA-92106806 A (to Okubo, F., et al.) and EP 55 237 7 (to Kawamura et al.) describe different glass or glass ceramic compositions. These compositions, however, contain no crystalline magnesium aluminum silicate phases or they have a SiO<sub>2</sub>content of less than 33 wt. %.

[0011] EP-A-1 067 101, EP-A-1 067 102 and EP-A-0 941 973 describe yttrium-containing MAS glass ceramics as substrates for storage media. In these documents it is stated that the addition of 0.8-10 mol % of yttrium oxide to a basic glass mixture consisting of 35-65 mol % of SiO<sub>2</sub>, 5-25 mol % of  $Al_2O_3$ , 10-40 mol % of MgO and 5-12 mol % of TiO<sub>2</sub> causes these glasses to melt more readily, to exhibit good mechanical properties and, after heat treatment, to give a glass ceramic with a modulus of elasticity of >130 GPa. These ceramics contain as crystalline phases mixed crystals of high quartz of varying composition, for example MgO:Al<sub>2</sub>O<sub>3</sub>: SiO<sub>2</sub>=2:2:5 or 1:1:3 or 1:1:4 or mixtures, as well as enstatite (MgO.Al<sub>2</sub>O<sub>3</sub> or MgO.0.5 Al<sub>2</sub>O<sub>3</sub>.SiO<sub>2</sub>). The nucleation agent used here is TiO2 which, moreover, within limits compensates for a loss of transparency. Y<sub>2</sub>O<sub>3</sub> is used as an additive to reduce the processing temperature. A Y<sub>2</sub>O<sub>3</sub> content of >10 mol %, however, is undesirable, because it causes a marked increase in the tendency of the glass to crystallize.

**[0012]** The until now common glass ceramics usually contain as the main crystalline phases enstatite, forsterite and cordierite. Spinel and sapphirine phases are referred to as secondary phases. Here the lower limit of the  $SiO_2$  content is 35 wt. %, lower limits of 40 or 42-44 wt. % being common. Until now it has been assumed that, no industrially processable glasses can be prepared below this  $SiO_2$  concentration.

[0013] JP-A-2000-327365 refers to 25 wt. % of SiO<sub>2</sub> as the lower limit for alkali-containing glasses, and JP-A-11079785 to 30 wt. % for alkali-free glasses.

[0014] The object of the invention is to provide novel glasses that have a low  $SiO_2$  content but are still industrially processable and that can be converted into glass ceramics having a high modulus of elasticity.

**[0015]** Another object of the invention is to provide glass ceramics that can be polished to the desired surface roughness and that can be used as substrates for magnetic storage disks or mirror systems. This objective is reached by means of the glass defined in the claims and of glass ceramics that can be obtained therefrom, as well as by the use thereof.

[0016] Surprisingly, we have now found that it is possible to produce glasses and glass ceramics containing a small amount of network-forming SiO<sub>2</sub> below the afore-indicated range of >30 wt. % and which when  $Y_2O_3$ , Nb<sub>2</sub>O<sub>5</sub> and/or Ln<sub>2</sub>O<sub>3</sub> is added to this glass are also suitable for industrial processing. In this regard, we have found, surprisingly, that such a glass is not only highly rigid and break-resistant, but that even before the selective nucleation or ceramization it is stable in terms of the formation of crystalline phases, namely that it can be cooled for annealing purposes. Moreover, such a glass ceramic can be polished to the desired surface roughness of Ra<0.5 nm.

[0017] The glass of the invention or the glass ceramic obtained therefrom is formed from the "SiO<sub>2</sub>—MgO— $Al_2O_3$ " three-component system and additionally contains some  $B_2O_3$ . The minimum amount of SiO<sub>2</sub> is 5 wt. % and particularly 10 wt. %, with 15 wt. % being especially preferred. The upper limit is usually 33 wt. % or 30 wt. %, with 28 wt. % and particularly 25 wt. % being preferred.

**[0018]** The minimum amount of MgO is 5 wt. %, preferably 8 wt. %, with 10 wt. % being particularly preferred. The upper limit of MgO lies at 25 wt. %, with 20 wt. % being preferred. The  $Al_2O_3$  content is at least 25 wt. % and preferably at least 30 wt. %. The maximum content of  $Al_2O_3$  is 40 wt. % and preferably 38 wt. %. Boron oxide does not necessarily have to be present, but the  $B_2O_3$  content is in many cases at least 1 wt. %, usually at least 2 wt. % and preferably at least 3 wt. %, the upper limit of  $B_2O_3$  in the composition of the invention being at the most 15 wt. %, usually at the most 12 wt. % and preferably at the most 10 wt. % or at the most 9 wt. %.

**[0019]** The oxides of the group consisting of  $Y_2O_3$ ,  $Ln_2O_3$  and  $Nb_2O_5$  are present in the composition of the invention in an amount of at least 0.1 wt. %, usually at least 3 wt. % and preferably at least 12 wt. %. The upper limit for these oxides is 30 wt. % and preferably 28 wt. %, an upper limit of 25 wt.

% being particularly preferred. The amounts of the individual oxides are usually 0.1-30 wt. %, preferably 10-30 wt. %, for  $Y_2O_3$  and 0-20 wt. % for  $Ln_2O_3$ . Ln comprises the lanthanoids, particularly La, Ce, Pr, Nd, Eu, Yb, Ho and Er. The composition of the invention can contain as additional components the common refining agents and fluxes such as  $Sb_2O_3$ ,  $As_2O_3$  or  $SnO_2$  in amounts commonly used for these purposes. The upper limit for each of  $Sb_2O_3$  and  $As_2O_3$  is 5% maximum and preferably 2% maximum.

**[0020]** In a preferred embodiment, the glass or glass ceramic of the invention contains 0-12 wt. % of  $\text{TiO}_2$ , 0-10 wt. % of  $\text{ZrO}_2$ , 0-5 wt. % of CaO, 0-5 wt. % of SrO, 0-5 wt. % of BaO and 0-20 wt. % of ZnO. In an embodiment preferred according to the invention, the composition contains at least 2 wt. % and preferably at least 4 wt. % of  $\text{TiO}_2$  and a maximum amount of preferably at the most 12 wt. % and particularly at the most 10 wt. %. To the extent that the other oxides are at all present, the minimum amount of said other oxides, namely  $\text{ZrO}_2$  and ZnO, is usually 1 or 2 wt. % and the maximum amount at the most 5 or 8 wt. %, each.

**[0021]** The glass of the invention or the glass ceramic of the invention is preferably essentially free of alkali metal oxides such as  $Li_2O$ ,  $Na_2O$  and  $K_2O$  and contains them only as impurities introduced with the other compositions of the mixture. By "essentially alkali-free" is meant an amount of at the most 2 wt. %, an amount of at the most 0.5 wt. % being common.

[0022] We have found that the glass or glass ceramic of the invention can contain up to 10 wt. % and usually <5 wt. % of transition metal oxides without this causing a significant change in the resulting properties such as rigidity, breaking strength and crystallization charateristics. The usual transition metal oxides present in the glass or glass ceramic of the invention comprise the oxides of the elements Fe, Co, Ni, Cr, Mn, Mo, V, Pt, Pd, Rh, Ru and W and are in particular MnO<sub>2</sub>, Fe<sub>2</sub>O<sub>3</sub>, NiO, CoO, Cr<sub>2</sub>O<sub>3</sub>, V<sub>2</sub>O<sub>5</sub>, MoO<sub>3</sub> and/or WO<sub>3</sub>. In an embodiment preferred according to the invention, the sum of the components SrO, BaO and CaO is at least 1 wt. %, preferably at least 2 wt. %, usually at the most 5 wt. % and particularly at the most 4 wt. %. If present, the oxides TiO<sub>2</sub> and ZrO<sub>2</sub> are present in an embodiment preferred according to the invention in an amount of at least 1 wt. %, preferably at least 2 wt. %, more preferably at the most 13 wt. % and particularly at the most 10 wt. %.

**[0023]** The glass of the invention or the glass ceramic of the invention has a high modulus of elasticity of at least >110 GPa. Usually, the modulus of elasticity is above 120 GPa.

**[0024]** Depending on the ceramization program, it is possible to prepare glass ceramics with a modulus of elasticity greater than 150 GPa, and in some cases even >200 GPa. (Determination of the modulus of elasticity in accordance with DIN EN 843-2, item 4, method A: static flexing method).

**[0025]** In the glass ceramic of the invention, the crystallites are embedded in a glassy matrix and their size is usually, but not necessarily, from <100 nm to about 3  $\mu$ m. For good polishability of the glass ceramics, crystallite sizes in the range of 50-500 nm are particularly preferred. We have found that crystallization of a glass composition according to the invention gives a glass ceramic containing as its main crystal phases spinel, sapphirine and/or cordierite. In this respect, we have surprisingly also found that the desired properties of the glass ceramic are obtained especially when the crystal phases usually associated with high values of the modulus of elasticity, namely enstatite, high quartz or low quartz or mixed crystals of high quartz, are avoided, which is possible particularly with the composition of the invention. Moreover, the glass ceramics obtained according to the invention can contain crystals with a structure of pyrochlore,  $A_2B_2O_7$ , wherein  $A^{3+}$  denotes a lantanoid and/or yttrium and  $B^{4+}$  denotes Zr, Ti, Sn and/or Ru. Moreover, they can contain pyrosilicates having the general formula  $A_2Si_2O_7$  wherein  $A^{+3}$  denotes a lantanoid, Y and/or Sc. Preferably, however, they are  $Y_2Si_2O_7$  (yttrium pyrosilicate, yttrialite) or  $Y_2Ti_2O_7$  (yttropyrochlore).

[0026] According to the invention, we have also found that the order in which the crystal phases precipitate has a decisive influence on the modulus of elasticity. We found that after the primary precipitation of small spinel crystallites and possibly of small sapphirine crystallites, particularly those of the  $Mg_2Al_4SiO_{10}$  type, the subsequent secondary crystal phases of the sapphirine and cordierite type are formed around the primary crystallites, particularly as a coating over the primary crystallites. According to the invention, we have found that the SiO<sub>2</sub> content and the crystal structure of the secondarily precipitated phase depend on the silicon and yttrium content of the base glass, a low SiO<sub>2</sub> content of the base glass promoting the formation of sapphirine. By the selection of the kind and amount of nucleating agents (TiO<sub>2</sub>, ZrO<sub>2</sub>, P<sub>2</sub>O<sub>5</sub>), the size of the crystallites of the primary crystals or of the nuclei can be selectively controlled. The size of the crystallites of the secondary phases can be controlled kinetically or thermodynamically (utilization of diffusion and epitaxy phenomena). Present as tertiary crystal phases are pyrochlores, pyrosilicates, xenotimes and/or rutile. By their precipitation, it is possible to influence the amount of residual glass phase and thus also the modulus of elasticity of the resulting glass ceramic. According to the invention, we have also found that in the glass ceramic of the invention TiO<sub>2</sub> not only acts as a nucleating agent, but it also becomes incorporated into the crystal phases with a high modulus of elasticity. Surprisingly, we have also found that in the procedure according to the invention refining agents such as SnO<sub>2</sub> and As<sub>2</sub>O<sub>3</sub> become integrated into the spinel or pyrochlore phases. According to the invention, it is possible in this manner to reduce the amount of residual glass phases even further and at the same time to cause selectively the precipitation of crystallites with a high modulus of elasticity.

**[0027]** Because the described melts are practically alkalifree, corrosion of the magnetic or magneto-optical or optical layer applied to the storage substrate as a result of alkali diffusion is also not possible.

**[0028]** According to the invention, we have also found that with the glass of the invention a glassy layer is formed on the surface of the glass ceramic object during ceramization, the thickness of said layer being markedly greater than that of the amount of residual glass remaining in-between the crystallites. As a result of this glassy layer, semifinished products for storage substrates have a very low surface roughness. Because this glass phase can be polished better than the precipitated crystals, the expense for subsequent processing is markedly reduced.

**[0029]** In addition, the glass of the invention or the glass ceramic of the invention has very good mechanical properties such as a high flexural strength of >150 MPa (determined as 3-point flexural strength in accordance with DIN EN 843-1) and particularly >180 MPa, and a Klc of 1.3 MPam [determined by the method of A. G. Evans, E. A. Charles, J. Amer. Ceram. Soc. 59 (1976), 371].

**[0030]** The glasses according to the invention are converted to the corresponding glass ceramics by heat treatment at a temperature above the Tg. To this end, the conversion temperature and the formation of the crystal phases are determined by known methods, for example with the aid of a holding curve obtained by differential thermal analysis (DTA).

[0031] To convert the glass into a glass ceramic, the glass is heated at the conversion temperature until the crystalline phases have precipitated. The glasses are usually heated at a temperature of about 5-50° C. above the Tg, and preferably 10-30° C. above the Tg, until the primary crystallites have formed in sufficient quantity. The glass transition temperature of these glasses is usually 700-850° C.

**[0032]** The holding time for the formation of the primary crystallites or crystal nuclei depends on the desired properties and usually amounts to at least 0.5 hour, preferably at least 1 hour, a length of time of 1.5 hours being particularly preferred. The maximum time is usually considered to be 3 days, but 2 days and particularly 1 day are preferred as the maximum time for forming the primary crystal nuclei. In most cases, a 2-12 hour period is sufficient. The material is then heated to a higher temperature at which the main crystal phases precipitate.

[0033] This temperature is usually at least  $20^{\circ}$  C., and preferably at least  $50^{\circ}$  C., above the temperature of formation of the primary crystallites. In special cases, it was found to be advantageous, after the precipitation of the main crystal phases (secondary crystals), particularly of spinel, sapphirine and/or cordierite, to heat the material once again to another higher temperature to cause the precipitation, from the residual glass phase remaining in between the primary and/or secondary crystals, of other crystal phases, for example of pyrochlores, pyrosilicates, xenotimes and/or rutile as well as of mixture thereof.

**[0034]** The glass ceramic of the invention has a thermal expansion coefficient (TEC)  $\alpha_{20-600}$  of  $4-9\times10^{-6}$  K<sup>-1</sup> (determined in accordance with DIN-ISO 7991).

**[0035]** The glass according to the invention is particularly well suited for the fabrication of magnetic storage disks, magneto-optical memory devices, mirror carriers or substrates therefor.

**[0036]** In the following, the invention will be described in greater detail.

**[0037] FIG. 1** shows the results of a study of the glass of the invention by differential thermal analysis (DTA curve for exemplary embodiment No. 1)

**[0038]** To obtain the temperature—time program for the conversion according to the invention of the base glass into a glass ceramic, the formation temperatures of the individual crystal phases were estimated. This was done with the aid of differential thermal analysis. In this manner, a curve was obtained (see **FIG. 1**) in which the exothermic reactions are

indicated as a peak (maximum) or the endothermic reactions as a dip (minimum) relative to a standard curve (dash-dot line). Crystallization reactions are generally exothermic; changes in structure or in the state of aggregation are usually endothermic.

[0039] For the glasses of the invention, a first minimum was obtained in the temperature range of >700° C. and often above 740° C. The point of inflection for the DTA curve descending toward this minimum indicates the transition temperature of the glass, Tg (in FIG. 1: about 780° C.).

[0040] The flat maximum in the temperature range marked 1 reflects the temperature range of nucleation or of precipitation of primary crystal phases. In the case of the glasses/ glass ceramics of the invention, in this range takes place the precipitation of nuclei or very small spinel crystallites that cannot be characterized more closely by analysis of the crystal structure (crystallite volume <150 nm<sup>3</sup>).

**[0041]** The temperature range marked **2** contains a clearly defined peak. This indicates the exothermic crystallization reaction of secondary crystal phases to primary nuclei.

**[0042]** In temperature range **3**, exothermic reactions are also indicated by diverse peaks attributable to the crystallization of tertiary crystal phases.

[0043] In peak-free or dip-free temperature interval 4 a ripening, growth or possibly intrinsic recrystallization of the precipitated phases takes place. Such processes, however, are also possible in the entire temperature range>Tg, and thus also in temperature intervals 1, 2 and 3.

**[0044]** A sharp dip (in **FIG. 1**: about 1415° C.) marked with Fp identifies the melting point of the glass ceramic.

[0045] To prepare the glass ceramics of the invention, the nuclei or primary crystallites were preferably formed at a temperature below two thirds of the temperature interval 1, it being preferred to select a temperature within the lower half. Even more preferred is the selection of a temperature in the lower third of this range marked 1. At the end of a sufficiently long holding time, or after the formation of a sufficiently large number of primary crystallites or nuclei, the material was heated to a higher temperature at which the main crystal phases of the glass ceramic material precipitate or the primary crystallites show considerable growth. Such a temperature usually lies in the temperature interval marked 2 and is at least 20 K and preferably at least 50 K above the nucleation temperature, a temperature range of ±50 K around the peak maximum (in range 2 marked in FIG. 1) being desirable. The glass ceramic was left at this temperature until the precipitated crystallites had attained a sufficient size. The material was then heated to another higher temperature, usually from the temperature intervals 3 and 4. The glass ceramic was kept at this temperature to enable the crystallization of the tertiary crystal phases with sufficient crystallite size.

**[0046]** The holding times at the particular temperatures to form the primary, secondary or tertiary crystalline phases depend on the growth velocity of these phases and usually amount to at least 15 minutes and preferably at least 30 minutes, a holding time between 60 and 180 minutes and particularly between 90 and 120 minutes being particularly preferred. The upper limit of the holding times is usually a maximum of 60 hours and preferably a maximum of 12 hours. In many cases it is also possible, after the formation and ripening of the primary crystal phases or nuclei, to heat the material to a single higher temperature, for example

within temperature range **4** of **FIG. 1**, to cause at this temperature the simultaneous crystallization or recrystallization of secondary and tertiary crystal phases.

[0047] According to the invention, during the ceramization of the starting glass, the heating to a temperature just below the Tg is carried out relatively rapidly, namely at 5-15 K min<sup>-1</sup> and particularly at about 10 K min<sup>-1</sup>. The heating to the temperature that brings about the precipitation of primary crystal phases or nuclei is then carried out more slowly, at about 3-8 K min<sup>-1</sup> and usually at about 5 K min<sup>-1</sup>. In many cases, the heating rate can also amount to 0.5-3 K min<sup>-1</sup>. The higher temperatures at which secondary or tertiary crystal phases crystallize can be attained at very different heating rates in the range of 0.5-200 K min<sup>-1</sup>. The selection of these heating rates depends on the growth rates of the particular crystal phases in the matrix material in question.

**[0048]** The glasses indicated hereinbelow were prepared as follows.

[0049] In a Pt/Rh crucible at 1600-1700° C., charges of 100 g to 3 kg of a particular glass lot were melted and cast to form plates (thickness: 0.5-3 cm). These glass plates were annealed at a temperature of Tg+20 K and then slowly cooled to room temperature.

[0050] To prepare the glass ceramics, the glasses were heat-treated by the afore-described procedure, as indicated in the following table. This caused precipitation of the crystallites of the various crystal phases. The crystallization was carried out by use of a one-step or multistep cooling program. To this end, the indication of, for example, 800° C/2 h, 950° C/1 h, 1050° C/1 h, means that the glass was subjected to a heat treatment at 800° C. for 2 hours, then at 950° C. for 1 hour and finally at 1050° C. for 1 hour. Spinel was found to form as the first crystalline phase, its formation taking place in the temperature range of about 750-900° C. after 1-2 hours. The crystal growth of the spinel or the precipitation of sapphirine or of other crystal phases was achieved in about 2 hours in a second step of the heat treatment between 850° C. and 1050° C. In some cases, crystal growth was also brought about by extending the holding time at a temperature around 900° C. In the table, Sp stands for spinel, Sa for sapphirine, Co for cordierite, Ps for yttrium pyrosilicate, Pc for yttrium pyrochlore, Xe for yttrium phosphate (xenotime) and Ru for rutile (TiO<sub>2</sub>).

[0051] The glasses and glass ceramics prepared were comprehensively characterized. The modulus of elasticity and the flexural strength were determined from flexural tests, the Klc value was calculated by measuring the radial crack lengths by the VICKERS method. The density was determined by the buoyancy method and the ther-mal expansion coefficient by dilatometric measurements. The analysis of the crystal phases was performed by x-ray diffractometry. Crystal structures and texture were derived from scanning electron micrographs. To this end, after standard polishing, scanning force microscopic studies (AFM) were carried out to obtain a surface topography. An averaging of the measured data gave the indicated values of the surface roughness. In this regard, Ra means the arithmetic mean and rq (or rms) the geometric mean of the measured data. PV indicates the distance from peak to valley of the maxima/minima along a measured section.

|                                                                          |                                                                                                                 |                                    |                                                                          |                                                                               | Practical Examples P 1853                    |                                    |                    |                                                                                          |                                    |                                  |
|--------------------------------------------------------------------------|-----------------------------------------------------------------------------------------------------------------|------------------------------------|--------------------------------------------------------------------------|-------------------------------------------------------------------------------|----------------------------------------------|------------------------------------|--------------------|------------------------------------------------------------------------------------------|------------------------------------|----------------------------------|
|                                                                          | 1<br>Wt. 90                                                                                                     |                                    |                                                                          | 2<br>Wt. 90                                                                   |                                              |                                    |                    | 3<br>Wt. 90                                                                              |                                    |                                  |
| SiO2<br>B2O3<br>POs<br>Al2O3<br>TiO2<br>Y2O3<br>MgO<br>CaO<br>SrO<br>BaO | 32.72<br>3.79<br>O.10<br>37.02<br>2.90<br>8.20<br>15.37                                                         |                                    |                                                                          | 23.88<br>30.38<br>11.2O<br>12.81                                              | 8.29<br>O.10<br>5.57<br>2.78<br>2.06<br>3.04 |                                    |                    | 22.89<br>3.97<br>8.10<br>29.12<br>S.34<br>10.74<br>12.28<br>2.67<br>1.97<br>2.92         |                                    |                                  |
|                                                                          | Crystal-<br>lization<br>Program                                                                                 | Modulus of<br>Elasticity<br>(GPa.) | Crystal<br>Phases                                                        | Crystal-<br>lization<br>Program                                               |                                              | Modulus of<br>Elasticity<br>(GPa.) | Crystal<br>Phases  | Crystal-<br>lization<br>Program                                                          | Modulus of<br>Elasticity<br>(GPa.) | Crystal<br>Phases                |
|                                                                          | glassy<br>850° C. 2<br>850° C. 1<br>950° C. 1<br>800° C. 1<br>950° C. 1<br>1OSO C. 1<br>1OSO C. 1<br>1150° C. 1 | 90 - 6<br>134 - 4<br>147 - 4       | Sp/Sa<br>Sp(2)/Sa/(Co?)<br>Saf CoPSPC<br>SafCOPc                         | glassy<br>760° C.;2<br>930° C.O.S<br>760° C.f4<br>1040° C.;1                  |                                              | 117 4<br>116 - 18<br>124 9         | Sa Ps<br>SaiPS, PC | glassy<br>800° C. 2<br>900° C. 1<br>760° C.,4<br>960° C.F.O.S<br>760° C.,4<br>1040° C. 1 | 109 3<br>125 - 10<br>1229<br>1277  | Sp/Sa<br>Sp/Sa/Xe<br>Sp/Sa/Xe/Ru |
|                                                                          | 4<br>Wt. 90                                                                                                     |                                    |                                                                          | 5<br>Wt. 90                                                                   |                                              |                                    |                    | 6<br>Wt. 90                                                                              |                                    |                                  |
| SiO,<br>B2O3<br>POs<br>Al2O3<br>TiO2<br>Y2O3<br>MgO<br>CaO<br>SrO<br>BaO | 22.47<br>3.47<br>7.08<br>33.OS<br>3.98<br>16.69<br>13.06                                                        |                                    |                                                                          | 21.37<br>1.77<br>5.41<br>33.67<br>10.14<br>14.34<br>13.31                     |                                              |                                    |                    | 23.26<br>18O<br>7.93<br>34.20<br>6.24<br>11.65<br>13.52                                  |                                    |                                  |
|                                                                          | Crystal-<br>lization<br>Program                                                                                 | Crystal<br>Phases                  |                                                                          | Crystal-<br>lization<br>Program                                               | Modulus of<br>Elasticity                     |                                    | Crystal<br>Phases  | Crystal-<br>ization<br>Program                                                           | Modulus of<br>Elasticity<br>(GPa.) | Crystal<br>Phases                |
|                                                                          | glassy<br>1OOO C. 1                                                                                             | SafCOXe                            |                                                                          | glassy                                                                        | 146 4                                        |                                    | (Sp)               | glassy<br>800° C. 12<br>600° C.f60<br>760° C.,4<br>1040° C. 1                            | 125<br>158                         | (Sp?)/Sa.<br>Sa<br>Saxe, Pc, Ru  |
|                                                                          |                                                                                                                 |                                    |                                                                          | 7<br>Wt. 90                                                                   |                                              |                                    |                    | 8<br>Wt. 90                                                                              |                                    |                                  |
|                                                                          |                                                                                                                 |                                    | SiO2<br>B2O3<br>POs<br>Al2O3<br>TiO2<br>Y2O3<br>MgO<br>CaO<br>SrO<br>BaO | 21.23<br>O.OO<br>10.03<br>26.41<br>941<br>1861<br>9.97<br>1.32<br>122<br>1.81 |                                              |                                    |                    | 22.70<br>1.77<br>7.20<br>31.70<br>8.11<br>14.00<br>13.10<br>1.42                         |                                    |                                  |
|                                                                          |                                                                                                                 |                                    |                                                                          | Crystal-<br>lization<br>Program                                               |                                              | Modulus of<br>Elasticity<br>(GPa.) | Crystal<br>Phases  | Crystal-<br>lization<br>Program                                                          | Modulus of<br>Elasticity<br>(GPa.) | Crystal<br>Phases                |
|                                                                          |                                                                                                                 |                                    |                                                                          | glassy<br>800° C.;12<br>800° C.;60 h.                                         |                                              | 125<br>134                         | (Sp?)/Sa.<br>Sa    | glassy<br>800° C.;12<br>800° C.f48 h.                                                    | 135<br>137<br>148                  | Sp/Sa<br>Sp/Sa                   |

-continued

| Practical Examples P 1853 |                         |              |                          |     |              |  |  |  |
|---------------------------|-------------------------|--------------|--------------------------|-----|--------------|--|--|--|
|                           | 760° C.f4<br>1040° C.;1 | Saxe, Pc, Ru | 800° C.;12<br>1040° C.;1 | 18O | Saxe, Pc, Ru |  |  |  |

Abbr.: Sp: spinel; Sa: Sapphirine; Co: cordierite: Pa: yttrium pyrosilicate; Pc: yttrium pyrochlore: Xe: yttrium phosphate (xenotime); Ru: rutile (TiO2) (): phase of secondary importance

2: phase not clearly identified

1. Crystallizable glass of magnesium-containing alumi nosilicate type for producing highly rigid, break-resistant glass ceramics with a modulus of elasticity of >110 GPa, characterized in that it contains

5-33 wt.% of SiO,

25-40 wt.% of Al-O,

5-25 wt.% of MgO

0-15 wt.% of B.O.

0.1-30 wt.% of YO, Ln2O, ASO and/or NbOs

0.1-10 wt.% of POs.

2. Glass according to claim 1, characterized in that it has an alkali content of <2 wt.%.

3. Glass according to claim 1, characterized in that it contains tran-sition metal oxides in a maximum amount of 10 Wt. 96.

4. Glass according to claim 3, characterized in that the transition metal oxides are MnO, FeO. NiO, CoO, CrO. VO, MoO, or WO.

5. Glass according to claim 1, characterized in that it contains 0-5 wt.% of CaO, 0-5 wt.% of SrO and/or 0-5 wt. % of BaO.

6. Glass according to claim 1, characterized in that it contains 0-12 wt.% of TiO, 0-10 wt.% of ZrO, and/or 0-20 wt.% of ZnO.

7. Glass according to claim 1 obtainable by annealing at a temperature that is 5-50° C. above the Tg for two minutes to one hour.

8. Glass ceramic obtainable by heating a glass according to claim 1.

9. Use of the glasses according to claim 1 for producing a glass ceramic.

10. Use according to claim 9, characterized in that the glass is heated in accordance with holding curves deter mined by differential thermal analysis until the crystalline phases have precipitated.

11. Use according to claim 9, characterized in that to form primary nuclei the glass is heated for at least 30 minutes at a first nucleation temperature and then for at least 30 minutes at a second, main crystallization temperature at which on the primary nuclei there are formed crystal phases of the spinel, Sapphirine and/or cordierite classes and that optionally, to form crystal phases of the xenotime (YPO), yttrium pyro silicate (YSiO2), yttropyrochlore (YTiO) and/or rutile (TiO) classes, the material is heated at a higher temperature for at least 0.5 hour.

12. Use according to claim 9 to prepare magnetic storage disks, magneto-optical storage devices and mirror carriers.
