Repository: zakidotai/MuMMIE

# MuMMIE
Multilingual Multimodal Materials Information Extraction

File: data/marker_output/US20090286667A1/US20090286667A1.md (part 1 of 2)
![](_page_0_Picture_0.jpeg)

US 20090286667A1

# (19) United States (12) Patent Application Publication SIEBERS et al.

(10) Pub. No.: US 2009/0286667 A1 (43) Pub. Date: Nov. 19, 2009

# (54) OPTICALLY DETECTABLE, FLOATABLE ARSENIC-AND ANTIMONY-FREE, GLAZABLE LITHIUM-ALUMINOSILICATE GLASS

(76) Inventors: Friedrich SIEBERS, Nierstein
(DE); Hans-Werner Beudt,
Wiesbaden (DE); Bernd Rudinger,
Worrstadt (DE); Gerbard
Lautenschlager, Jena (DE); Klaus
Schneider, Apolda (DE); Michael
Jacquorie, Rheinbollen (DE);
Wolfgang Schmidbauer,
Mainz-Finthen (DE)

Correspondence Address: MILLEN, WHITE, ZELANO & BRANIGAN, P.C. 2200 CLARENDON BLVD., SUITE 1400 ARLINGTON, VA 22201 (US)

- (21) Appl. No.: 12/393,753
- (22) Filed: Feb. 26, 2009

# (30) Foreign Application Priority Data

Mar. 20, 2006 (EP) ..... 06 005 594.4

#### Publication Classification

- (51) Int. Cl. *C03C 3/118* (2006.01) *C03C 3/112* (2006.01) *C03C 3/097* (2006.01) *C03C 3/095* (2006.01)
- (52) U.S. Cl. ..... 501/59; 501/57; 501/63; 501/64

# (57) ABSTRACT

An optically detectable, floatable arsenic- and antimony-free, glazable lithium-aluminosilicate glass that can be prestressed and the glass ceramic converted therefrom are described. The glass or the glass ceramic has a composition (in % by weight based on oxide) of essentially SiO<sub>2</sub> 55-69, Al<sub>2</sub>O<sub>3</sub> 19-25, Li<sub>2</sub>O 3.2-5, Na<sub>2</sub>O 0-1.5, K<sub>2</sub>O 0-1.5, MgO 0-2.2, CaO 0-2.0, SrO 0-2.0, BaO 0-2.5, ZnO 0-<1.5, TiO<sub>2</sub> 1-3, ZrO<sub>2</sub> 1-2.5, 0.1-<1,  $\Sigma$ TiO<sub>2</sub>+ZrO<sub>2</sub>+SnO<sub>2</sub> 2.5-5, P<sub>2</sub>O<sub>5</sub> O-3, Nd<sub>2</sub>O<sub>3</sub> 0.01-0.6, CoO 0-0.005, F 0-1, B<sub>2</sub>O<sub>3</sub> 0-2.

![](_page_0_Figure_16.jpeg)

Transmission Spectrum of Glasses of Example 1 (Comparison Glass) and Example 2 (4 mm of Thickness)

![](_page_1_Figure_0.jpeg)

![](_page_1_Figure_1.jpeg)

![](_page_2_Figure_0.jpeg)

![](_page_2_Figure_1.jpeg)

FIG. 2

Patent Application Publication Nov. 19, 2009 Sheet 2 of 2

#### OPTICALLY DETECTABLE, FLOATABLE ARSENIC-AND ANTIMONY-FREE, GLAZABLE LITHIUM-ALUMINOSILICATE GLASS

**[0001]** The invention relates to an optically detectable, floatable arsenic- and antimony-free, glazable lithium-aluminum silicate glass that can be prestressed and the glass ceramic that is converted therefrom.

**[0002]** Because of their excellent thermal properties, panes made of glass ceramic or their precursor glass have multiple uses, i.a., for stove tops, oven doors, fireplace doors and for fire protection glazing. For many applications of glasses, the panes are prestressed thermally or chemically for the purpose of increasing the strength as safety glasses or for operator protection.

**[0003]** To achieve a high optical quality, these glasses are produced according to the float process. Transparent panes then can virtually no longer be distinguished visually from window glass (lime-sodium glass). Also, the floating allows the production of flat glasses with larger dimensions than other shaping processes, since during floating, band widths of over 2 m to about 5 m are common. Such a glass is described in, e.g., DE 100 17 01 C2 and the corresponding U.S. Pat. No. 6,846,760 B2.

**[0004]** If such glasses or glass ceramics are recycled together with normal flat glass, in the glassworks that produce common sodium-lime glass, a large proportion of the problems that they experience are associated with the cullets that are delivered to them, since glass ceramics and their precursor glasses dissolve only very slowly in the melting conditions that prevail in the sodium-lime melting tanks and, when they accumulate in large amounts, impair the function of the melting tank and the shaping.

**[0005]** Glass ceramics and their precursor glasses, which are to be produced according to the float process, have to be refined free of arsenic and antimony. Under the effect of the reducing conditions during floating, namely the above-mentioned refining agents are reduced right on the glass surface and form disruptive and visually obvious metallic deposits. The removal of the latter for the application of disruptive and toxicologically harmful deposits by grinding and polishing is disadvantageous for economic reasons. In addition, the use of As<sub>2</sub>O<sub>3</sub> and Sb<sub>2</sub>O<sub>3</sub> is also disadvantageous from safety and environmental aspects, since in the recovery of raw materials and preparation and because of the evaporation in the melt, as well as in post-processing processes and in recycling and dumping of waste, special precautionary measures must be taken.

**[0006]** In addition to the very expensive underpressure refining by purely physical means, the arsenic- and antimony-free refining is usually carried out chemically and preferably with use of tin compounds. This tin refining has the drawback, however, that in particular in glazing, a disruptive SnTi color complex occurs, which absorbs in the short- to middle-wave portion of the visible light. This color complex causes disruption in the floated starting glass only in the case of high quality requirements, but it considerably intensifies during glazing and results in a clearly observable yellow-brown coloring.

**[0007]** For economic and environmental-protection political reasons, increasing importance will be given to glass recycling in the future. To ensure as economical recycling of old cullets as possible, optical processes that separate the cullets based on their different absortion bands are increasingly used. In this case, e.g., the cullets are transported in an assembly line through a light barrier, whereby the light wave frequency that is emitted or absorbed by the respective cullet is detected, and the cullet is blown in general pneumatically, depending on the detected frequency, into the corresponding collecting tank.

**[0008]** The object of the invention consists in further developing a glass ceramic or its precursor glass, which are in the composition range of the above-mentioned DE 100 177 01 C2 or U.S. Pat. No. 6,846,760, such that they can be detected in a cullet sorting unit by optical processes, and the yellow-brown coloring that is based on the formation of the Sn/Ti complex can be reduced or completely suppressed.

**[0009]** This object is achieved by the glass or the glass ceramic described in claim **1**.

**[0010]** The optically detectable, floatable arsenic- and antimony-free, glazable glass according to the invention that can be prestressed and the glass ceramic converted therefrom have a composition (in % by weight based on oxide) of

| SiO <sub>2</sub>               | 55-69    |
|--------------------------------|----------|
| $Al_2 O_3$                     | 19-25    |
| Li <sub>2</sub> O              | 3.2-5    |
| Na <sub>2</sub> O              | 0-1.5    |
| K <sub>2</sub> O               | 0-1.5    |
| MgO                            | 0-2.2    |
| CaO                            | 2.0      |
| SrO                            | 2.0      |
| BaO                            | 0-2.5    |
| ZnO                            | 0-<1.5   |
| TiO <sub>2</sub>               | 1-3      |
| $ZrO_2$                        | 1-2.5    |
| $SnO_2$                        | 0.1-<1   |
| $\Sigma TiO_2 + ZrO_2 + SnO_2$ | 2.5-5    |
| P <sub>2</sub> O <sub>5</sub>  | 0-3      |
| Nd <sub>2</sub> O <sub>3</sub> | 0.01-0.6 |
| CoO                            | 0-0.005  |
| F                              | 0-1      |
| $B_2O_3$                       | 0-2      |
|                                |          |

**[0011]** In the case of floated, prestressable glass ceramic according to the invention or in the case of flat glass that can be converted into a transparent, colorless glass ceramic with high-quartz mixed crystals or keatite-mixed crystals as a main-crystal phase, the disruptive inherent color that is based on Sn/Ti color complexes is reduced by additions of compounds of Nd in contents of 100 to 6,000 ppm. In this information, the Nd content is converted into an oxide base (Nd<sub>2</sub>O<sub>3</sub>), whereby the type of Nd additive in the batch is not limited to the indicated oxide, but rather any Nd compounds can be added.

**[0012]** Studies have shown that the Nd behaves to a large extent inertly as a labeling and staining agent in the float process. The selection of Nd is advantageous, since the Nd with its stable valence as a trivalent ion cannot be reduced by the reducing action of the float atmosphere that consists of forming gas or liquid Sn. Such a reduction is usually associated with surface defects during floating.

**[0013]** Additions of CO in a total amount of up to 50 ppm (converted to CoO) to the Nd additive are advantageously to set the color point of the floated flat glass or the transparent glass ceramic produced therefrom more precisely in the direction of the achromatic point. The Nd additive by itself does not exactly shift the color point in the direction of the achromatic point, so that this slight correction may be advan-

tageous. In these low contents, the above-mentioned addi tives have proven to be non-disruptive in the float process. In addition to CO, other staining agents, such as e.g., Ni, V. Cr, Mn, Cu, Ce, Se or rare earth ions, can also be used in addition in Small contents to set the color shade.

0014. The additions of Nd have the advantage that this element in addition also readily counteracts the coloring by Fe/Ti complexes, as known in the art from U.S. Pat. No. 4,093.468, which produce a similar color to the Sn/Ti com plex.

0015 The color point that is measured in the CIE color system or in the lab color system is shifted by Ndquite well in the direction of the achromatic point. In addition, the Nd as a coloring ion from the 4f group of the periodic table has a great number of characteristic absorption bands that make possible a clear labeling. In the conversion of the floated flat glass into the transparent glass ceramic, these absorption lines are changed only slightly, while the absorption bands, e.g., the Co and Ni, are noticeably changed. This is substantiated in that the coloring ions of the 3d-element group of the periodic table with their absorption bands are influenced more greatly by the crystal field environment. The change in the crystal field environment takes place in the glazing in that Co and Ni are incorporated in the high-quartz mixed crystal.

0016. The oxides LiO, Al-O, and SiO, are necessary components within the indicated limits for the chemical pre stressability of the floated flat glass and for the conversion into the glass ceramics with high-quartz and/orkeatite-mixed crystal phases. LiO contents of over 5% by weight result in an accidental devitrification in the production process. As additional components, MgO, ZnO and POs can be incorpo rated in the crystal phases. The ZnO content is limited because of the problem of forming glass defects during float ing. The MgO content is limited to a maximum of 2.2% by weight, preferably to 0.1 to 2.0% by weight, since otherwise it unacceptably increases the expansion coefficients of the glass ceramic. To avoid high viscosities of the glass and the tendency toward undesirable crystallization of mullite, the Al-O content is limited to a maximum of 25% by weight, preferably 24% by weight. The SiO content is to be at most 69% by weight, preferably 68% by weight, since this com ponent greatly increases the Viscosity of the glass. Thus, for the melting down of glasses and with respect to the tempera ture stress of the float part in the shaping, higher contents of SiO, are disadvantageous. The addition of the alkalis NaO. KO, the alkaline-earths CaO, SrO, BaO, as well as F and BO improves the meltability and the devitrification behav ior of the glass during floating. The contents are limited, however, since these components essentially remain in the glass ceramic residual glass phase, and increase the thermal expansion in an unacceptable way, by which the temperature resistance of the glass ceramic deteriorates. Also, higher con tents can adversely affect the crystallization behavior in the conversion of the floated flat glass into the glass ceramic. The sum of the alkalis NaO+KO is preferably to be 0.1 to 2% by weight, preferably 0.2 to 2% by weight, in particular 0.4 to 1.5% by weight. The addition of POs can be up to 3% by weight and is preferably limited to 2% by weight. The addi tion of POs is advantageous for the devitrification resistance during floating, but higher contents have a disadvantageous effect on the acid resistance. The contents of the nucleating components TiO, ZrO, and SnO can be controlled within relatively narrow limits. On one side, minimum contents of 2.5% by weight, preferably at least 3% by weight, are neces

sary overall to produce nuclei in high density during the nucleation so that transparent glass ceramics can be produced after the high-quartz mixed crystals grow. By the high nuclear density, the mean crystallite size of the high-quartz mixed crystals remains limited to values of <100 nm, by which a disruptive light scattering is avoided. Higher nucleating agent contents than 5% by weight result, however, under the time/ temperature conditions of the floating even in disruptive Sur face crystals in contact between glass and tin bath. A nucle ating agent content of at most 4.5% by weight is preferred. In any case, a minimum content of TiO2 of 1% by weight is necessary for an effective nucleation. The TiO, content is to beat most 3.0% by weight, preferably up to 2.6% by weight, since this component is involved in the formation of the Fe/Ti and Sn/Ticolor complexes that are disruptive for the inherent colors. The contents of Nd are necessary to achieve the pur pose according to the invention of a reduction of the inherent colors of the floated flat glasses and the transparent glass ceramics that are produced therefrom by staining. In addition, they are used to label clearly the flat glasses according to the invention and the glass ceramics that are produced therefrom and to improve the recycling capability. Additions of Co allow the color site to be placed more precisely in the vicinity of the achromatic point.

0017. The production of disruptive surface defects during floating of LAS glasses is avoided in a way that is known in the art by the limiting of the contents of Pt to less than 300 ppb, Rh to less than 30 ppb, and ZnO to less than 1.5% by weight, as well as SnO, to less than 1% by weight. If the glass contains more than 300 ppb of Pt or more than 30 ppb of Rh in dissolved form, metallic excretions of Ptor Rh particles can beformed by the reducing conditions of the float atmosphere near the glass Surface. The latter act as nuclei for large to up to 150 um high-quartz mixed crystals and thus produce a disruptive surface crystallization. These noble metals, which are used in float units, in particular as electrodes, lining, stirrers, transport pipes, slide valves, etc., in the melt or float part are therefore avoided to a great extent in units for pro ducing the flat glass according to the invention and are replaced by ceramic materials, or the construction is designed Such that the above-mentioned contents are not exceeded.

(0018. The ZnO content is limited to 1.5% by weight, pref erably to at most 1% by weight. It has been shown that under the reducing conditions of the floating, the Zinc is partially reduced in the Surface of the glass and thus evaporated into the float atmosphere because of the higher vapor pressure of Zn compared to the Zn". In addition to the evaporation that is undesirable for the operation of the float unit and the separa tion of the Zn at colder locations, the uneven distribution of the Zn in the floated flat glass is disadvantageous. The Zn is depleted on the top side of the floated flat glass, which is exposed to the float atmosphere, compared to the bottom side of the floated flat glass, which is in contact with the Snbath. This unequal distribution of the Zn content results in different behaviors of the top and bottom sides of the floated flat glass, e.g., in the post-processing processes. Such as coating and prestressing, and it is also disadvantageous during glazing. In interaction with other polyvalent glass components, the Zn can result in disruptive Surface defects, such as, e.g., a crystal band. This crystal band is produced in interaction with the reducing influence of the float atmosphere on polyvalent glass components, here in particular the partial reduction of Ti" to Ti". Since both Zn and Ti are involved in the production of the crystal band, it has been shown that their contents prefer

ably are to meet the condition in % by weight:  $3.2\times$ ZnO+ TiO<sub>2</sub> $\leq$ 4.3. The ZnO content also intensifies the formation of pellets that consist of metallic Sn, or an Sn/Zn alloy in the glass on the float top side of the glass. It is therefore advisable to keep the starting value of the ZnO in the glass small from the outset.

[0019] The SnO<sub>2</sub> content in the glass is to be 0.1 to less than 1% by weight, preferably 0.2 to 0.6% by weight. SnO<sub>2</sub> is necessary for the refining of the comparatively high-melting glasses. The limitation of the SnO<sub>2</sub> content to less than 1% by weight helps to improve the devitrification resistance of the glass melts. Higher contents of SnO<sub>2</sub> can result in that in the area of the shaping, i.e., in viscosities in the processing temperature of the glass of 10<sup>4</sup> dPas, undesirable Sn-containing crystal phases are produced. The upper devitrification limit (OEG) is preferably to be below the processing temperature  $V_4$ . Also, by higher SnO<sub>2</sub> contents, the corrosive attack of the glass melts on internals that consist of Pt or Pt/Rh is intensified and can increase their contents via the critical boundary values. Another glass defect caused by higher SnO2 contents is the formation of pellets ("hole defects") that consist of metallic Sn in glass on the float top side, which is exposed to the reducing float atmosphere. These pellets are about 100 nm in size and can be partially removed during cooling or cleaning, but leave behind more spherical holes in the glass surface, which cause problems when the glass is put to use.

**[0020]** The glasses according to the invention are refined without using the refining agents arsenic oxide and/or antimony oxide that are common for glasses from the  $Li_2O$ — $Al_2O_3$ — $SiO_2$  system and are thus technically free of these components that are disadvantageous under safety and environmental protection aspects. If these components should be present as contaminants, their content has to be limited to less than about 400 ppm. At higher contents, the above-mentioned refining agents are reduced under the action of the reducing conditions during floating, namely directly below the surface, and form disruptive and visually obvious deposits. The removal of the latter for the use of disruptive and toxicologically harmful deposits by grinding and polishing is disadvantageous for economic reasons.

**[0021]** In addition to the tin compounds that are used for refining, in addition still other chemical refining agents, such as sulfate, chloride and fluoride compounds, can be used if necessary.

**[0022]** In the case of especially high requirements of the bubble quality, it may be necessary to combine chemical refining and physical refining processes. The combination of the refining agent  $SnO_2$  with a high-temperature refining <1700° C. has proven especially advantageous to achieve low numbers of bubbles of less than 10 bubbles/kg of glass (relative to the bubble sizes above 0.1 mm) with comparatively low  $SnO_2$  contents. This holds true since  $SnO_2$  cleaves the oxygen that is required for refining at comparatively high temperatures.

**[0023]** A glass or a glass composition that essentially has the composition below (in % by weight based on oxide) is especially suitable:

**[0024]** SiO<sub>2</sub> 60-68, Al<sub>2</sub>O<sub>3</sub> 19-24, Li<sub>2</sub>O 3.5-4.5, Na<sub>2</sub>O 0.2-1,  $K_2O$  0-0.8,  $\Sigma Na_2O+K_2O$  0.4-1.5, MgO 0.1-2, CaO 0-1.5, in particular 0-1, SrO 0-1.5, in particular 0-1, BaO 0-2.5, ZnO 0-1, TiO<sub>2</sub> 1-2.6, ZrO<sub>2</sub> 1.2-2.2, SnO<sub>2</sub> 0.2-0.6,  $\Sigma TiO_2+ZrO_2+SnO_2$  3-4.5, P<sub>2</sub>O<sub>5</sub> 0-2, B<sub>2</sub>O<sub>3</sub> 0-2, in particular 0-1 Nd<sub>2</sub>O<sub>3</sub> 0.025-0.46, CoO 0-0.003.

**[0025]** The water content of the glasses according to the invention depends on the selection of the raw materials of the batch and on the process conditions in the melt, usually between 0.015 and 0.06 mol/l. This corresponds to  $\beta_{OH}$  values of 0.16 to 0.64 mm<sup>-1</sup>.

**[0026]** The glass can also be prestressed chemically based on its  $Li_2O$  content. In this case, it is advantageous if the content of  $Li_2O+Na_2O$  is more than 3.7% by weight, since then very high compressive stresses in the glass surface can be produced by ion exchange with Na<sub>2</sub>O and/or K<sub>2</sub>O.

**[0027]** For applications of the floated lithium-aluminosilicate flat glass, in which a high light transmission is desired, it is advantageous to limit the content of  $Fe_2O_3$  to less than 250 ppm, the  $TiO_2$  content to 2.3% by weight, the content of  $Nd_2O_3$  to 4000 ppm and the CoO content to less than 30 ppm. With these limitations, a low inherent color in the vitreous state at a thickness of 4 mm and with a variegation of colors (chromaticity) in the CIELAB system (or, in short, Lab system) C\* of <3 can be achieved in connection with a light transmission of >85%. For most cases, an  $Nd_2O_3$  content of 100 to 3000 ppm, in particular 100-2000 ppm, is sufficient and is preferred.

**[0028]** The environmental problem that exists for the chemical refining agents arsenic oxide and/or antimony oxide holds true, although to a smaller extent, in the barium oxide. Barium-containing raw materials, in particular if they are water-soluble, such as barium chloride and barium nitrate, are toxic and require special precautions during use. In the floated lithium-aluminosilicate flat glasses according to the invention, it is therefore advantageous to eliminate the addition of BaO except for technically unavoidable traces.

[0029] The floated flat glass according to the invention is typically characterized by a thermal expansion coefficient  $\alpha_{20/300}$  between 3.5 and 5.5  $\cdot 10^{-6}$ /K. This is advantageous for the thermal prestressability. If the thermal expansion coefficient is below 3.5.10-6/K, it is difficult, with conventional air-prestressing units, to achieve a compressive stress that is sufficient for shattering according to DIN 1249. To achieve a high temperature difference resistance, the thermal expansion coefficient  $\alpha_{20/300}$  is to be no more than 5.5  $\cdot 10^{-6}$  /K. The transformation temperature Tg of the flat glass is to be between 600 and 750° C. Those transformation temperatures that are high in comparison to common lime-sodium glasses and also borosilicate glasses are advantageous for achieving a high compressive prestressing and thus a high temperature difference resistance. The transformation temperature is not to exceed 750° C., since otherwise technically significantly more expensive air prestressing units are required. In addition, the danger exists that the fire protection glazing is destroyed in the case of fire by the buckling steel frames, since the glass is not yet soft enough for the reduction of thermal stress. The processing temperature  $V_A$  is below 1350° C. to promote the meltability of the glass and to limit the thermal stress of the float bath and the evaporation of glass components at high temperatures.

**[0030]** After conversion into the transparent, colorless glass ceramic with high-quartz mixed crystals as the main crystal phase, the thermal expansion coefficient  $\alpha_{20/700}$  is to deviate no more than  $0.5 \cdot 10^{-6}$ /K from the zero expansion. The deviation is preferably to be less than  $0.3 \cdot 10^{-6}$ /K. With the low thermal expansion coefficients, a high temperature resistance and temperature difference resistance of the glass ceramic is achieved.

0031. By the addition of NdO and optionally CoO, a slight inherent color can be achieved with a yellowness index ofless than 15% and a variegation of colors C of less than 10, measured in transmission at a thickness of 4 mm. The mea Surement of the yellowness index takes place in standard illuminant C, 2 according to the ASTM Standard 19257/70 (77. 85). The variegation of colors (chromaticity) in the lab

system C\* is defined by C\*-ya--b' whereby a and b\* are the color coordinates in this system. The color coordinates L\*, a, b from the CIELAB system (or, in short, lab system) can be converted in a known way into color coordinates of other color systems, e.g., in the CIE system with color coor dinates Xy and brightness Y.

0032. The additions of Nd and optionally Co are prefer ably selected such that the inherent color, measured at a thickness of 4 mm, reaches a yellowness index of <10% and a variegation of colors C of less than 7.

0033. The principle of the staining over an existing unde sirable color tap with a staining agent with complementary absorption bands results, of course, in a stronger absorption of the light and thus reduces the light transmission. For reach ing high light transmission, it is desirable to minimize the inherent color that is produced by Fe, Ti or Sn ions, so that Small concentrations of staining agent are sufficient.

0034) For applications of colorless, transparent glass ceramics, e.g., for use as fireplace door windows or as fire protection glazing, the contents are to be TiO,<2.3% by weight, SnO<0.5% by weight, FeO<200 ppm, NdO>4000 ppm, and Co-30 ppm, so that at a thickness of 4 mm, a light transmission of >80% can be achieved, associ ated with a yellowness index of less than 15% and a variega tion of colors C of less than 10.

0035. With conversion into the glass ceramic with keatite mixed crystals as a main crystal phase, the thermal expansion coefficient Cleozoo is to be less than 1.5-10 K. Such glass ceramics can be present in transparent, white-translucent or white-opaque form depending on composition. When using colored oxides, the white shade is correspondingly stained OVer.

0036. If a coating of the flat glass is desired, it is economi cally advantageous to use the residual heat of the glass from the shaping process and to perform this coating in the float part and/or in the annealing furnace before the glass cools. In this way, one or more layers that consist of e.g., SiO, TiO, SnO, Al-O WOVO or conductive indium/tin oxide lay ers can be applied.

0037. After thermal or chemical prestressing, the floated flat glass according to the invention is preferably used as safety glass, as fire protection glazing or as door windows in applications with high requirements on the temperature resis tance, which are not achieved by lime-sodium glasses or by borosilicate glasses. As prestressed fire protection glass, the safety glass has properties according to DIN 1249 (shatter ing).

0038. After conversion into a glass ceramic with high quartz mixed crystals or keatite-mixed crystals, the latter are preferably used in transparent, colorless form as fire protec tion glass, fireplace door windows, oven door windows, in particular for a pyrolysis oven, covers for high-power lights. By applying a light-absorbing bottom coating, a cooking Surface with the required light transmission can be produced from the transparent glass ceramic. After conversion into a glass ceramic with keatite-mixed crystals as a main crystal phase, the glass ceramic according to the invention in trans lucent or opaque form is preferably used as a cooking Surface or as a cover panel in microwave ovens. Also, panes or glaz ings, e.g., in the fire protection area, through which no obser Vation is to be allowed, can be used advantageously with this glass ceramic.

0039 Aesthetic advantages are produced in the floated flat glasses and the glass ceramics that are produced therefrom by the high Surface quality of the float process. Disruptive light reflections when viewed from above and distortion when looking through are avoided. The use, e.g., as transparent, colorless glass ceramic for the fire protection glazing is pos sible without an expensive polishing of the Surface having to take place. This advantage is at work in particular when used as a door window in the various applications. With use as, e.g., a fireplace door window, oven door or in the lighting sector, as well as in glazings, the float Surface is considerably less prone to the adhesion of grime and is easier to clean than, e.g., a Surface that is produced via roller shaping with its micror oughness. Also, flat glasses with larger dimensions than, e.g., the roller process are available to the float process, since the glass band width during floating can be about 2-5 m.

0040. In addition to a suppression of the brown-yellow staining by the Sn/Ti or Fe/Ti complex, the advantages that can be achieved with the invention lie primarily in the possi bility of being able to easily detect cullets with the claimed composition.

0041. In preparation processes during recycling, the char acteristic absorption lines of the Nd make possible a detection and separation of old cullets from lime-sodium glass. The addition of Nd for labeling is especially advantageous because of the characteristic absorption lines and its property of fluorescing in infra-red. Another advantage of the Nd con sists in that the absorption lines hardly shift even during glazing of the glass.

0042. By the above-mentioned properties, it is possible to keep cullets—originating from (prestressed) flat glass or transparent glass ceramics that, because of their low inherent color, can be easily confused with, e.g., normal window panes from low-melting lime-sodium glass—from being incorpo rated into their preparation process and remelted.

0043. In addition, the content of Nd can be detected very easily with commercially available spectrometers. This makes it easy for the manufacturer of the original product to recognize his product and simplifies the clear assignment of product liability in the event of damage or loss. Differentia tion of transparent glass ceramics of various manufacturers is only possible via expensive analytical measuring methods, as they are available only in a few special laboratories. They can be omitted, e.g., if the examined product does not contain any Nd.

## BRIEF DESCRIPTION OF DRAWINGS

0044 FIGS. 1 and 2 show spectral Transmission curves for comparison glasses and glasses of the invention.

0045. The invention is further illustrated based on Examples 1 to 21. Examples 1 to 18 are combined in table form.

0046 Table 1 contains the composition of 9 glasses; Glass 1 is a comparison example with a composition according to DE 100 177O1 C2.

0047 Table 2 contains the physical data of the glasses from Table 1.

0048 Table 3 shows the physical data of the glasses that are converted into glass ceramics with the compositions according to Table 1 as well as the conversion parameters.

0049. The starting glasses of Table 1 were melted and refined with use of raw materials that are common in the glass industry. By the selection of raw materials, the FeO content of the test melts is approximately 70-160 ppm (Table 1). Glasses Nos. 2, 3 and 4 of Table 1 were melted in a high frequency heated 41 crucible made of sintered silica glass at temperatures around 1750° C. After the batch was melted, it was refined for one hour at 1900 to 2000° C. Almost bubble free castings were obtained by this high-temperature refining. The water content of Glasses 1-8 (Table 1) is approximately 0.041 mol/l corresponding to a f of about 0.45 mm. In Glass No. 9 with chloride-refining agent additive, experience shows that the water content is less than 0.034 mol/l corre sponding to a for of about 0.37 mm.

0050. From these castings, tests were prepared for pouring out into a commercial float unit for the floating of special glasses. In this case, the castings were melted again in a 21 crucible made of Pt/Rh with a silica glass inner crucible. These crucibles were fastened with a long rod to the front end of a holding apparatus. The holding apparatus with the cru cible was inserted into the float unit via small openings. The melt that is found in the crucible was poured onto the liquid tin at the beginning of the float unit behind the spout-lip and, during the Smoothing flow, was attached to the production line that consists of borosilicate glass. The dwell time of the poured-out glass on the float bath was about 30 to 40 minutes. Together with the production line that consists of borosilicate glass, the test melts were transported through the test unit and through the annealing furnace. Behind the annealing furnace, the solidified test melts could be cut out from the production line with a thickness of about 4 to 6 mm and removed for studies. Owing to the very similar expansion coefficients of borosilicate glass and the compositions according to the invention, the test melts also adhered very readily during cooling without the stresses caused by the different expansion coefficients causing the test melts to break away from the production line in the annealing furnace.

0051. By avoiding the Pt/Rh contact in the glass melts, the Pt content is 10-30 ppb; the Rh content lies below the detec tion limit 10 ppb. From the floated test melts, the test patterns, e.g., rods for measuring the thermal expansion coefficients, as well as plates for transmission measurements were prepared outside. Further, the floated test melts were examined on the top and bottom for glass defects, in particular crystals. The top of the floated test melts are free of crystals. Only in rare cases, when substances from the cover or from the side of the float bath, such as, e.g., fiber materials or condensates, occur on the glass melts, can crystals be formed in contact. On the bottom of the floated test melts, there are isolated but visually non-disruptive crystals. The development of these crystals is attributed to the introduction of small amounts of atmo spheric oxygen in the float bath in the case of test-related openings of the float unit. The atmospheric oxygen that is introduced under test conditions can oxidize the Snlocally, by which it then diffuses into the glass and acts as a nucleating agent, which produces local high-quartz mixed crystals. The prestressability of the glass and the conversion into the glass ceramic as well as the associated determinations of use are not adversely affected by the isolated bottom crystals.

0052 Excretions of Pt and in particular Rh with the asso ciated glass defects, such as, e.g., the very harmful crystal

bands, are not found in the test melts with the glasses accord ing to the invention. Also, Sn drops on the top of the floated test melts do not occur. By the additions of Nd according to the invention, no associated glass defects on the top and bottom occur in the floated test melts with the glasses accord ing to the invention. Also, known glass defects, which are associated with other glass components, are not intensified by the additions. Thus, it is evident that the additions according to the invention are also Suitable for the production of glasses according to the float process. In the conversion into the glass ceramics according to the invention, no defects that are dis ruptive for the properties or the post-processing process are observed.

0053. The residual glasses 5 to 9 according to the inven tion and the comparison glass 1 from Table 1 were melted and refined at conventional temperatures of about 1620° C. Glass 9 was melted with an SnO/Cl mixed refining. In the weigh ing-in of the batch, 0.53% by weight of C1 was used as BaCl. According to analysis, 0.1% by weight of C1 remains in the glass composition obtained as a substitute for O. After melt ing in crucibles made of sintered silica glass, the melts were poured into the Pt/Rh crucible with an inside crucible made of silica glass and homogenized attemperatures of 1560° C. for 30 minutes while being stirred. After standing at 1640°C. for 2 hours, castings of about 140x100x30 mm in size were poured and cooled in an annealing furnace, beginning from about 670° C. to room temperature. The test patterns for measuring the properties in the vitreous state and the patterns for the glazing were prepared outside from the castings. Transmission measurements were performed on plates with a thickness of 4 mm. The glasses according to the invention and the glasses and glass ceramics produced therefrom Substan tiate the advantageous action of the use of Nd and optionally additional Co for reducing the disruptive inherent colors (Tables 2 and 3).

0054 Example 20 shows the transmission spectra of the starting glasses (Examples 1, 2) for a thickness of 4 mm. In this connection, in Example 2 according to the invention, the characteristic absorption bands of the Nd ion, which are extremely well suited for labeling and for recycling the floated flat glasses according to the invention, can be detected.

0055 Also, the comparison glass 1 corresponds to the requirements that are set relative to the floatability. After the glazing in a transparent glass ceramic with high-quartz mixed crystals as a main crystal phase, the comparison example 10 (Table 3) shows, however, a very disruptive yel low coloring with a yellowness index of 21.7%. This staining is attributed in particular to the Sn/Ticolor complex. Example 21 shows the related transmission spectrum of a 4 mm thick sample. In the case of Glass No. 2 in Table 1, a staining over with the addition of 0.28% by weight of NdC) according to the invention is performed. After glazing in the colorless, transparent glass ceramic according to the invention (EX ample 11), the disruptive staining has disappeared, and a natural gray shade of the glass occurs, which is not so obvious and disruptive by any means. The transmission spectrum is also visible in Example 21. The characteristic absorption bands of the Ndion, which are suitable for labeling and for recycling the glass ceramics, are shown.

0056 Glass No. 8 from Table 1 was measured relative to its devitrification behavior. In the measurement of the upper devitrification limits (OEG), the glass was melted in Pt/Rh crucibles. Then, the crucible was kept for 5 hours at various

temperatures in the range of the processing temperature. The highest temperature at which the first crystals in contact with platinum/rhodium or in volumes occur determines the OEG. As desired, the upper devitrification limitat 1280°C. is below the processing temperature V (1308°C.) of the glass. With the devitrification temperature OEG, mullite and baddeleyite occur as crystal phases.
