Repository: zakidotai/MuMMIE

# MuMMIE
Multilingual Multimodal Materials Information Extraction

File: data/marker_output/US20090286667A1/US20090286667A1.md (part 2 of 2)
![](_page_0_Picture_0.jpeg)
0057 The conversion into the transparent glass ceramic was carried out at the nucleation and crystallization tempera tures cited in Table 3. After quick heating to 600° C., the heating to the nucleation temperature at a heating rate of 4 K/minute and the additional increase of the nucleation tem perature to the crystallization temperature at a heating rate of 2.5K/minute are performed. The cooling from the maximum temperature was carried out up to 600° C. at a cooling rate of about 4 K/minute, then by shutting off the oven heating. Example 12 shows a glass ceramic, which was converted by a maximum temperature 1100° C. for 20 minutes into a white, translucent glass ceramic with keatite-mixed crystals as the prevailing crystal phase. The main crystal phase and its phase proportion in the glass ceramic were determined by means of X-ray diffraction diffractometry. The transmission measure ments were performed with standard illuminant

## EXAMPLE19

0.058 Glass 2 from Table 1 was chemically prestressed by ion exchange in a salt bath that consists of sodium nitrate at 450° C. for 22 hours. The thickness of the compressive stress layer is 1 mm thick before the prestressing of polished samples is measured by photoelasticity. The measured Sur face compressive stress was 7900 nm/cm; the tensile stress is 100 nm/cm inside the glass. The thickness of the compressive stress Zone on the Surface is 320 Lum. Good chemical pre stressability is shown by the comparatively high values of the compressive stress and the excellent thicknesses of the com pressive stress layer on the Surface of the flat glasses accord ing to the invention.

0059 Example 20 shows a comparison of the transmission spectra of Glass 1 and Glass 2.

0060 Example 21 shows a comparison of the transmission spectra of the glass ceramic that is produced from Glass 1 and the glass ceramic that is produced from Glass 2.

|                                                 |       |       |       |             |       |           |       | Compositions of Floated Glasses According to the Invention and Comparison Glass 1 |              |
|-------------------------------------------------|-------|-------|-------|-------------|-------|-----------|-------|-----------------------------------------------------------------------------------|--------------|
| Composition<br>(% by<br>Weight)<br>Based<br>Oil |       |       |       |             |       | Glass No. |       |                                                                                   |              |
| Oxide:                                          | 1     | 2     | 3     | 4           | 5     | 6         | 7     | 8                                                                                 | 9            |
| Li2O                                            | 4.07  | 4.10  | 4.O3  | 4.OO        | 4.09  | 4.09      | 4.09  | 4.10                                                                              | 3.81         |
| Na2O                                            | O.S6  | O.S6  | 2.OO  | O.30        | 0.57  | 0.57      | 0.57  | 0.57                                                                              | O.35         |
| KO                                              | O.22  | O.22  | O.22  |             | O.22  | O.22      | O.22  | O.22                                                                              |              |
| XNaO +                                          | O.78  | O.78  | 2.22  | O.30        | 0.79  | 0.79      | 0.79  | 0.79                                                                              | O.33         |
| KO<br>MgO                                       |       |       |       |             |       |           |       |                                                                                   |              |
| CaO                                             | 1.18  | 1.19  | 1.17  | 1.02        | 1.19  | 1.19      | 1.19  | 1.2O                                                                              | O.87<br>O.22 |
| SrO                                             |       |       |       |             |       |           |       |                                                                                   | O.3          |
| BaO                                             |       |       |       |             |       |           |       |                                                                                   | 1.55         |
| ZnO                                             | 1.00  |       | O3O   | O.46        | O.30  | O.30      | O.30  | O.30                                                                              | O            |
| Al2O3                                           | 22.69 | 22.85 |       | 22:45 22.61 | 22.83 | 22.80     | 22.78 | 22.85                                                                             | 22.5         |
| SiO,                                            | 64.50 | 64.96 |       | 63.82 66.13 | 64.89 | 64.82     | 64.74 | 64.95                                                                             | 65.9         |
| TiO2                                            | 2.14  | 2.16  | 2.12  | 1.50        | 2.15  | 2.15      | 2.15  | 2.15                                                                              | 2.05         |
| ZrO2                                            | 1.89  | 1.90  | 186   | 1.96        | 1.90  | 1.90      | 1.90  | 1.90                                                                              | 2.0          |
| SnO2                                            | O.45  | O45   | 0.44  | 0.44        | O45   | O.45      | O.45  | O.25                                                                              | O.20         |
| XTiO2 +                                         | 4.48  | 4.51  | 4.42  | 3.90        | 4SO   | 4SO       | 4SO   | 4.30                                                                              | 4.25         |
| ZrO2 +                                          |       |       |       |             |       |           |       |                                                                                   |              |
| SnO2                                            |       |       |       |             |       |           |       |                                                                                   |              |
| POs                                             | 1.30  | 1.31  | 1.29  | 1.33        | 1.31  | 1.31      | 1.31  | 1.31                                                                              | O            |
| Nd2O3                                           |       | O.30  | O.30  | O.25        | O.10  | O.20      | O.30  | O.2O                                                                              | O.15         |
| COO                                             |       |       |       |             |       |           |       | O.OO12                                                                            | OOO11        |
| (ppm)                                           |       |       | — 160 | 70          | 160   | 160       | 160   | 150                                                                               | 90           |

t (min)

|                                                                                                                                                                          |                             | Properties of Floated Glasses According to the Invention and Comparison Glass 1 |                             |                             |                             |                             |                             |                             |                             |
|--------------------------------------------------------------------------------------------------------------------------------------------------------------------------|-----------------------------|---------------------------------------------------------------------------------|-----------------------------|-----------------------------|-----------------------------|-----------------------------|-----------------------------|-----------------------------|-----------------------------|
|                                                                                                                                                                          |                             |                                                                                 |                             |                             | Example No.                 |                             |                             |                             |                             |
| Vitreous                                                                                                                                                                 |                             |                                                                                 |                             |                             | Glass No.                   |                             |                             |                             |                             |
| Properties:                                                                                                                                                              |                             |                                                                                 |                             | 4                           |                             |                             |                             |                             |                             |
| Tg (C.)<br>VA ( C.)<br>C20,300<br>(10-6/K)<br>Transmission<br>at a 4 mm<br>Thickness<br>Standard<br>Illuminant<br>C, 20<br>Total<br>Light<br>Transmission<br>Y%<br>Color | 682<br>1299<br>4.17<br>90.4 | 694<br>1299<br>4.17<br>84.8                                                     | 671<br>1297<br>4.83         | 707<br>1333<br>3.91<br>86.1 | 691<br>1303<br>4.19<br>88.9 | 689<br>1301<br>4.18<br>86.9 | 690<br>1305<br>4.13<br>85.3 | 689<br>1308<br>4.18<br>86.0 | 710<br>1314<br>4.09<br>86.9 |
| Site CIE<br>System<br>Color<br>Site Lab<br>System                                                                                                                        | O.3128<br>O.32O2            | O.3068<br>O.3136                                                                | O.3072<br>O.3143            | O.3060<br>O.3121            | O.3106<br>O.3177            | O.3087<br>0.3157            | O.3068<br>O.3136            | O.3074<br>O.3142            | O.3074<br>O.3138            |
| a:<br>b:<br>Variegation<br>of<br>Colors                                                                                                                                  | 96.O<br>-0.6<br>2.0<br>2.1  | 93.7<br>-0.4<br>-1.5<br>1.6                                                     | 93.8<br>-0.5<br>-1.2<br>1.3 | 94.4<br>-2.2<br>2.2         | 95.4<br>-0.5<br>0.7<br>O.9  | 94.6<br>-0.5<br>-0.4        | 93.9<br>-0.4<br>-1.5<br>1.6 | 94.2<br>-0.4<br>-1.2<br>1.2 | 94.7<br>-0.2<br>-1.3<br>1.4 |

TABLE 2

|                                                      | Conversion Conditions and Properties of the Glass Ceramics that are Converted<br>from the Glasses According to Table 1 (Glass 1 = Comparison Glass |           |           |           |                 |           |           |           |           |  |
|------------------------------------------------------|----------------------------------------------------------------------------------------------------------------------------------------------------|-----------|-----------|-----------|-----------------|-----------|-----------|-----------|-----------|--|
|                                                      |                                                                                                                                                    |           |           |           | Example No.     |           |           |           |           |  |
| Conversion                                           | 10                                                                                                                                                 | 11        | 12        | 13        | 14<br>Glass No. | 15        | 16        | 17        | 18        |  |
| Conditions:                                          |                                                                                                                                                    |           |           |           | 5               |           |           |           |           |  |
| Nucleation                                           |                                                                                                                                                    |           |           |           |                 |           |           |           |           |  |
| T (o C.)<br>t (min) Crystallization                  | 740<br>60                                                                                                                                          | 740<br>60 | 755<br>60 | 740<br>60 | 740<br>60       | 740<br>60 | 740<br>60 | 740<br>60 | 740<br>60 |  |
| T (o C.)<br>t (min)<br>Conversion<br>into<br>Keatite | 900<br>15                                                                                                                                          | 900<br>15 |           | 900<br>15 | 900<br>15       | 900<br>15 | 900<br>15 | 900<br>15 | 900<br>15 |  |
| T (o C.)                                             |                                                                                                                                                    |           | 1100      |           |                 |           |           |           |           |  |

| Nov. | 19, | 2009 |
|------|-----|------|
|------|-----|------|

|                                                                                                                                                                                   |                                                  |                                                | 17   | ADLE 5-0                                       | Sinnaed                                        |                                                |                                                |                                               |                                               |
|-----------------------------------------------------------------------------------------------------------------------------------------------------------------------------------|--------------------------------------------------|------------------------------------------------|------|------------------------------------------------|------------------------------------------------|------------------------------------------------|------------------------------------------------|-----------------------------------------------|-----------------------------------------------|
|                                                                                                                                                                                   |                                                  |                                                |      |                                                | he Glass Cer<br>1 (Glass 1 =                   |                                                |                                                | l<br>                                         |                                               |
|                                                                                                                                                                                   |                                                  |                                                |      |                                                | Example N                                      | 0.                                             |                                                |                                               |                                               |
| Conversion                                                                                                                                                                        | 10                                               | 11                                             | 12   | 13                                             | 14<br>Glass No.                                | 15                                             | 16                                             | 17                                            | 18                                            |
| Conditions:                                                                                                                                                                       | 1                                                | 2                                              | 3    | 4                                              | 5                                              | 6                                              | 7                                              | 8                                             | 9                                             |
| Properties:                                                                                                                                                                       |                                                  |                                                |      |                                                |                                                |                                                |                                                |                                               |                                               |
| Main<br>Crystal<br>Phase                                                                                                                                                          | HQ                                               | HQ                                             | КМК  | HQ                                             | HQ                                             | HQ                                             | HQ                                             | HQ                                            | HQ                                            |
| Phase<br>Proportion<br>(% by<br>Weight)                                                                                                                                           | 77                                               | 72                                             | 91   | 77                                             | 72                                             | 73                                             | 72                                             | 73                                            | 71                                            |
| $\alpha 20/700-10^{-6}/k$                                                                                                                                                         | 0.12                                             | 0.27                                           | 1.43 | -0.35                                          | 0.23                                           | 0.22                                           | 0.25                                           | 0.20                                          | 0.19                                          |
| <ul> <li>10 Jansmission</li> <li>1600 nm</li> <li>(%)</li> <li>Transmission</li> <li>a Thickness</li> <li>of 4 mm</li> <li>Standard</li> <li>Illuminant</li> <li>C, 2°</li> </ul> | 87.8                                             | 82.5                                           | 82.5 | 89.4                                           | 88.6                                           | 88.2                                           | 88.1                                           | 87.7                                          | 88.9                                          |
| Total Light<br>Transmission<br>Y %<br>Color Site                                                                                                                                  | 84.2                                             | 79.1                                           | 3.9  | 82.3                                           | 83.9                                           | 81.5                                           | 80.3                                           | 79.6                                          | 81.9                                          |
| x<br>y<br>L*<br>a*<br>b*<br>Variegation<br>of<br>Colors c*                                                                                                                        | 0.3290<br>0.3442<br>92.6<br>-4.0<br>13.3<br>13.9 | 0.3164<br>0.3272<br>90.8<br>-2.1<br>5.0<br>5.4 |      | 0.3146<br>0.3245<br>92.3<br>-1.8<br>3.8<br>4.2 | 0.3202<br>0.3310<br>92.9<br>-2.1<br>7.1<br>7.4 | 0.3183<br>0.3291<br>91.9<br>-2.1<br>6.0<br>6.4 | 0.3155<br>0.3257<br>91.4<br>-1.9<br>4.3<br>4.7 | 0.3151<br>0.3208<br>91.5<br>0.2<br>2.5<br>2.5 | 0.3118<br>0.3160<br>92.8<br>1.0<br>0.2<br>1.0 |
| Yellowness<br>Index %                                                                                                                                                             | 21.7                                             | 8.3                                            |      | 6.2                                            | 12.2                                           | 10.3                                           | 7.2                                            | 5.4                                           | 1.4                                           |

TABLE 3-continued

Crystal Phases:

HQ = High-Quartz Mixed Crystal

KMK = Keatite-Mixed Crystal

**[0061]** Without further elaboration, it is believed that one skilled in the art can, using the preceding description, utilize the present invention to its fullest extent. The preceding preferred specific embodiments are, therefore, to be construed as merely illustrative, and not limitative of the remainder of the disclosure in any way whatsoever.

**[0062]** In the foregoing and in the examples, all temperatures are set forth uncorrected in degrees Celsius and, all parts and percentages are by weight, unless otherwise indicated.

**[0063]** The entire disclosures of all applications, patents and publications, cited herein and of corresponding European application No. 06 005 594.4, filed Mar. 20, 2006, is incorporated by reference herein.

**[0064]** The preceding examples can be repeated with similar success by substituting the generically or specifically described reactants and/or operating conditions of this invention for those used in the preceding examples.

**[0065]** From the foregoing description, one skilled in the art can easily ascertain the essential characteristics of this invention and, without departing from the spirit and scope thereof,

can make various changes and modifications of the invention to adapt it to various usages and conditions.

**1**. A method for preparing a glass ceramic converted from an optically detectable, floatable arsenic- and antimony-free, glazable lithium-aluminosilicate glass that can be prestressed,

comprising preparing a composition which preparation includes the addition of 0.01-0.6% by weight of  $Nd_2O_3$ , based on oxide resulting in a composition as follows in % by weight based on oxide:

| $SiO_2$           | 55-69 |
|-------------------|-------|
| $Al_2O_3$         | 19-25 |
| Li <sub>2</sub> O | 3.2-5 |
| Na <sub>2</sub> O | 0-1.5 |
| K <sub>2</sub> O  | 0-1.5 |
| MgO               | 0-2.2 |
| CaO               | 0-2.0 |
| SrO               | 0-2.0 |
|                   |       |

| -continue                                                                   | d       | -continu                       | ed         |
|-----------------------------------------------------------------------------|---------|--------------------------------|------------|
| BaO                                                                         | 0-2.5   | CaO                            | 0-1        |
| ZnO                                                                         | 0-<1.5  | SrO                            | 0-1        |
| TiO <sub>2</sub>                                                            | 1-3     | BaO                            | 0-2.5      |
| $ZrO_2$                                                                     | 1-2.5   | ZnO                            | 0-1        |
| $SnO_2$                                                                     | 0.1-<1  | TiO <sub>2</sub>               | 1-2.6      |
| $\Sigma \operatorname{Ti}O_2 + \operatorname{Zr}O_2 + \operatorname{Sn}O_2$ | 2.5-5   | $ZrO_2$                        | 1.2-2.2    |
| P <sub>2</sub> O <sub>5</sub>                                               | 0-3     | $SnO_2$                        | 0.2-0.6    |
| CoO                                                                         | 0-0.005 | $\Sigma TiO_2 + ZrO_2 + SnO_2$ | 3-4.5      |
| F                                                                           | 0-1     | P <sub>2</sub> O <sub>5</sub>  | 0-2        |
| B <sub>2</sub> O <sub>3</sub>                                               | 0-2,    | $\tilde{Nd}_2O_3$              | 0.025-0.46 |
| 2.5                                                                         | -       | CoÔ                            | 0-0.003.   |

and ceramizing.

**2**. A method according to claim **1**, wherein in the composition the sum of  $Na_2O+K_2O$  is 0.1-2% by weight.

3. A method according to claim 1, wherein in the composition the sum of  $3.2 \times ZnO+TiO_2$  is a maximum of 4.3% by weight.

**4**. A method according to claim **1** with a composition of essentially (in % by weight based on oxide):

| 60-68   |
|---------|
| 19-24   |
| 3.5-4.5 |
| 0.2-1   |
| 0-0.8   |
| 0.4-1.5 |
| 0.1-2   |
|         |

**5**. A method according to claim 1, wherein in the composition the sum of  $Li_2O+Na_2O$  is at least 3.7.

6. A method according to claim 1, wherein the composition contains

less than  $2.3 \text{ TiO}_2$ 

less than  $0.4 \text{ Nd}_2\text{O}_3$ 

less than 0.003 CoO

and, as a contaminant, less than  $0.025 \text{ Fe}_2\text{O}_3$ . 7. A method according to claim 1, wherein the glass ceramic is free of BaO.

**8**. A method according to claim **1**, wherein the glass ceramic has a content of less than 300 ppb of Pt and less than 30 ppb of Rh.

**9**. A method according to claim **1**, wherein the glass ceramic has a content of 100 to 3000 ppm of  $Nd_2O_3$ .

\* \* \* \* \*
