Repository: zakidotai/MuMMIE

# MuMMIE
Multilingual Multimodal Materials Information Extraction

File: data/marker_output/US20040214047A1/US20040214047A1.md (part 3 of 3)
![](_page_0_Picture_0.jpeg)
|      | $\begin{array}{c} 46.5\\ 9.1\\ 4.4\\ 4.3\\ 3.4\\ 7.3\\ 15.0\\ 3.6\\ 3.4\\ 3.6\\ 6.3\\ 3.6\\ 4.3\\ 0.2\\ 81\\ 224\\ 90\\ 33\\ 509\\ 615\\ \bigcirc \end{array}$ | $\begin{array}{cccccccccccccccccccccccccccccccccccc$ | $\begin{array}{cccccccccccccccccccccccccccccccccccc$ | $\begin{array}{cccccccccccccccccccccccccccccccccccc$ | $\begin{array}{cccccccccccccccccccccccccccccccccccc$ | $\begin{array}{c ccccccccccccccccccccccccccccccccccc$ | $\begin{array}{c ccccccccccccccccccccccccccccccccccc$ | $\begin{array}{c ccccccccccccccccccccccccccccccccccc$ | $\begin{array}{c ccccccccccccccccccccccccccccccccccc$ | $\begin{array}{c ccccccccccccccccccccccccccccccccccc$ | $\begin{array}{c ccccccccccccccccccccccccccccccccccc$ | $\begin{array}{c ccccccccccccccccccccccccccccccccccc$ |

[0088]

TABLE 2

|                                                                   |      |      |      |      |      |      | Pract | ical Exa | ample |      |      |      |      |      |      |
|-------------------------------------------------------------------|------|------|------|------|------|------|-------|----------|-------|------|------|------|------|------|------|
| Glass Ingredients                                                 | 14   | 15   | 16   | 17   | 18   | 19   | 20    | 21       | 22    | 23   | 24   | 25   | 26   | 27   | 28   |
| SiO <sub>2</sub>                                                  | 53.1 | 53.1 | 53.1 | 53.1 | 53.1 | 53.1 | 53.1  | 53.1     | 53.1  | 53.1 | 53.1 | 53.1 | 53.1 | 53.1 | 53.1 |
| $Al_2O_3$                                                         | 5.6  | 5.6  | 5.6  | 5.6  | 5.6  | 5.6  | 5.6   | 5.6      | 5.6   | 5.6  | 5.6  | 5.6  | 5.6  | 5.6  | 5.6  |
| $B_2O_3$                                                          | 3.9  | 3.9  | 3.9  | 3.9  | 3.9  | 3.9  | 3.9   | 3.9      | 3.9   | 3.9  | 3.9  | 3.9  | 3.9  | 3.9  | 3.9  |
| Li <sub>2</sub> O                                                 | 4.1  | 4.0  | 6.0  | 1.0  | 4.0  | 3.0  | 6.0   | 6.5      | 4.1   | 4.1  | 4.1  | 4.1  | 4.1  | 4.1  | 4.1  |
| Na <sub>2</sub> O                                                 | 4.5  | 4.0  | 3.0  | 5.0  | 5.8  | 3.0  | 5.0   | 5.8      | 4.5   | 4.5  | 4.5  | 4.5  | 4.5  | 4.5  | 4.5  |
| K <sub>2</sub> O                                                  | 2.3  | 2.8  | 1.8  | 4.8  | 1.0  | 1.5  | 4.0   | 7.0      | 2.3   | 2.3  | 2.3  | 2.3  | 2.3  | 2.3  | 2.3  |
| $R_2O$                                                            | 10.8 | 10.8 | 10.8 | 10.8 | 10.8 | 7.5  | 15.0  | 19.3     | 10.8  | 10.8 | 10.8 | 10.8 | 10.8 | 10.8 | 10.8 |
| MgO                                                               | 4.3  | 4.3  | 4.3  | 4.3  | 4.3  | 4.5  | 4.5   | 4.5      | 4.3   | 7.3  | 9.3  | 4.3  | 4.3  | 4.3  | 4.3  |
| CaO                                                               | 6.3  | 6.3  | 6.3  | 6.3  | 6.3  | 6.3  | 4.3   | 2.3      | 9.3   | 3.3  | 6.3  | 6.3  | 6.3  | 6.3  | 6.3  |
| SrO                                                               |      |      |      |      |      |      |       |          |       |      |      |      | 2.0  |      | 2.0  |
| BaO                                                               |      |      |      |      |      |      |       |          |       |      |      |      | 2.0  | 2.0  |      |
| ZnO                                                               |      |      |      |      |      |      |       |          |       |      |      | 1.9  |      | 2.0  | 2.0  |
| $ZrO_2$                                                           | 7.4  | 7.4  | 7.4  | 7.4  | 7.4  | 7.4  | 4.9   | 4.9      | 6.4   | 7.4  | 4.4  | 7.4  | 4.4  | 5.4  | 4.4  |
| TiO <sub>2</sub>                                                  | 6.5  | 6.5  | 6.5  | 6.5  | 6.5  | 6.5  | 3.5   | 3.5      | 4.5   | 6.5  | 4.5  | 6.5  | 4.5  | 4.5  | 4.5  |
| $La_2O_3$                                                         | 1.9  | 1.9  | 1.9  | 1.9  | 1.9  | 4.9  | 4.9   | 2.9      | 1.9   | 1.9  | 1.9  |      | 2.8  | 1.9  | 2.8  |
| $\begin{array}{c} Y_2O_3\\ CeO_2\\ Gd_2O_3\\ Er_2O_3 \end{array}$ |      |      |      |      |      |      |       |          |       |      |      |      |      |      |      |

TABLE 2-continued

|                                  |     |     |     |     |     |     | Practi | cal Ex | ample |     |     |     |     |     |     |
|----------------------------------|-----|-----|-----|-----|-----|-----|--------|--------|-------|-----|-----|-----|-----|-----|-----|
| Glass Ingredients                | 14  | 15  | 16  | 17  | 18  | 19  | 20     | 21     | 22    | 23  | 24  | 25  | 26  | 27  | 28  |
| Nb <sub>2</sub> O <sub>5</sub>   |     |     |     |     |     |     |        |        |       |     |     |     |     |     |     |
| Ta <sub>2</sub> O <sub>5</sub>   |     |     |     |     |     |     |        |        |       |     |     |     |     |     |     |
| Sb <sub>2</sub> O <sub>3</sub>   | 0.3 | 0.3 | 0.3 | 0.3 | 0.3 | 0.3 | 0.3    |        | 0.3   | 0.3 | 0.3 | 0.3 | 0.3 | 0.3 | 0.3 |
| Expansion Coefficient            | 72  | 71  | 70  | 73  | 72  | 63  | 79     | 82     | 75    | 69  | 73  | 68  | 78  | 74  | 75  |
| A $(\times 10^{-7})^{\circ}$ C.) |     |     |     |     |     |     |        |        |       |     |     |     |     |     |     |
| Alkali Elution B (ppb)           | 140 | 148 | 144 | 156 | 152 | 100 | 201    | 235    | 165   | 140 | 156 | 136 | 176 | 160 | 164 |
| Young's Modulus                  | 94  | 94  | 95  | 93  | 94  | 94  | 90     | 87     | 91    | 94  | 94  | 94  | 89  | 94  | 94  |
| E (GPa)                          |     |     |     |     |     |     |        |        |       |     |     |     |     |     |     |
| (A/B) * E                        | 49  | 45  | 46  | 44  | 45  | 60  | 35     | 31     | 42    | 46  | 44  | 47  | 39  | 44  | 43  |
| Ťg                               | 547 | 544 | 552 | 543 | 547 | 547 | 510    | 489    | 538   | 549 | 543 | 557 | 533 | 546 | 547 |
| Hv                               | 680 | 680 | 680 | 680 | 680 | 690 | 630    | 620    | 680   | 670 | 670 | 680 | 660 | 670 | 660 |
| TL                               | 0   | 0   | 0   | 0   | 0   | 0   | 0      | 0      | 0     | 0   | 0   | 0   | 0   | 0   | 0   |
| T <sub>logn-2</sub>              | 0   | 0   | 0   | 0   | 0   | 0   | 0      | 0      | 0     | 0   | 0   | 0   | 0   | 0   | 0   |

# [0089]

|                                  |      |         |      |      | TA   | BLE  | 3        |         |      |         |      |         |      |      |
|----------------------------------|------|---------|------|------|------|------|----------|---------|------|---------|------|---------|------|------|
|                                  |      |         |      |      |      | Р    | ractical | Examp   | le   |         |      |         |      |      |
| Glass Ingredients                | 29   | 30      | 31   | 32   | 33   | 34   | 35       | 36      | 37   | 38      | 39   | 40      | 41   | 42   |
| SiO <sub>2</sub>                 | 55.7 | 55.7    | 55.7 | 55.7 | 59.2 | 59.2 | 59.9     | 59.9    | 59.9 | 59.9    | 59.9 | 60.1    | 60.1 | 60.1 |
| $Al_2O_3$                        | 3.5  | 3.5     | 3.5  | 9.5  | 7.3  | 7.3  | 4.6      | 4.6     | 4.6  | 4.6     | 4.6  | 5.1     | 5.1  | 5.1  |
| $B_2O_3$                         | 2.4  | 2.4     | 2.4  | 6.7  | 5.0  | 5.0  | 3.2      | 3.2     | 3.2  | 3.2     | 3.2  | 3.6     | 3.6  | 3.6  |
| Li <sub>2</sub> O                | 4.4  | 4.4     | 4.4  | 3.7  | 3.4  | 3.4  | 4.0      | 4.0     | 4.0  | 4.0     | 4.0  | 3.7     | 3.7  | 3.7  |
| Na <sub>2</sub> O                | 2.3  | 2.3     | 2.3  | 6.6  | 3.8  | 3.8  | 4.4      | 4.4     | 4.4  | 4.4     | 4.4  | 4.1     | 4.1  | 4.1  |
| K <sub>2</sub> O                 | 5.8  | 5.8     | 5.8  | 1.9  | 1.9  | 1.9  | 2.2      | 2.2     | 2.2  | 2.2     | 2.2  | 4.0     | 2.0  | 2.0  |
| $\bar{R_2O}$                     | 12.4 | 12.4    | 12.4 | 12.2 | 9.2  | 9.2  | 10.6     | 10.6    | 10.6 | 10.6    | 10.6 | 11.7    | 9.8  | 9.8  |
| MgO                              | 4.3  | 4.3     | 4.3  | 3.1  | 4.4  | 4.4  | 3.5      | 5.0     | 3.5  | 1.0     | 3.0  | 3.9     | 3.9  | 3.9  |
| CaO                              | 7.2  | 7.2     | 7.2  | 0.5  | 4.4  | 4.4  | 5.1      | 3.6     | 1.1  | 5.1     | 3.1  | 3.7     | 3.7  | 3.7  |
| SrO                              |      | 2.4     |      |      |      |      |          |         |      |         |      |         | 2.0  |      |
| BaO                              |      |         | 2.4  |      |      |      |          |         |      |         |      |         |      | 2.0  |
| ZnO                              |      |         |      | 3.6  |      |      |          |         | 2.5  | 1.0     | 4.5  |         |      |      |
| $ZrO_2$                          | 6.4  | 6.4     | 6.4  | 2.6  | 7.5  | 2.5  | 6.0      | 6.0     | 6.0  | 6.0     | 4.0  | 6.7     | 6.7  | 6.7  |
| TiO <sub>2</sub>                 | 5.5  | 5.5     | 5.5  | 3.6  | 1.6  | 6.6  | 5.3      | 5.3     | 5.3  | 5.3     | 5.3  | 3.2     | 3.2  | 3.2  |
| La <sub>2</sub> O <sub>3</sub>   | 2.4  |         |      | 2.4  | 1.4  | 1.4  | 1.5      | 1.5     | 3.0  | 3.0     | 1.5  | 1.7     | 1.7  | 1.7  |
| $Y_2 \tilde{O}_3$                |      |         |      |      |      |      |          |         |      |         |      |         |      |      |
| CeO <sub>2</sub>                 |      |         |      |      |      |      |          |         |      |         |      |         |      |      |
| $Gd_2\tilde{O}_3$                |      |         |      |      |      |      |          |         |      |         |      |         |      |      |
| Er <sub>2</sub> O <sub>3</sub>   |      |         |      |      |      |      |          |         |      |         |      |         |      |      |
| Nb <sub>2</sub> O <sub>5</sub>   |      |         |      |      |      |      |          |         |      |         |      |         |      |      |
| Ta <sub>2</sub> O <sub>5</sub>   |      |         |      |      |      |      |          |         |      |         |      |         |      |      |
| Sb <sub>2</sub> O <sub>3</sub>   | 0.3  | 0.3     | 0.3  | 0.2  | 0.2  | 0.2  | 0.2      | 0.2     | 0.2  | 0.2     | 0.2  | 0.3     | 0.3  | 0.3  |
| Expansion Coefficient            | 74   | 75      | 76   | 67   | 62   | 64   | 68       | 66      | 69   | 71      | 68   | 71      | 67   | 69   |
| A $(\times 10^{-7})^{\circ}$ C.) |      |         |      |      |      |      |          |         |      |         |      |         |      |      |
| Alkali Elution B (ppb)           | 181  | 184     | 188  | 137  | 102  | 112  | 134      | 127     | 139  | 147     | 134  | 153     | 127  | 135  |
| Young's Modulus                  | 92   | 90      | 90   | 87   | 88   | 87   | 91       | 91      | 92   | 92      | 91   | 88      | 88   | 89   |
| E (GPa)                          |      |         |      |      |      |      |          |         |      |         |      |         |      |      |
| (A/B) * E                        | 38   | 37      | 36   | 42   | 53   | 50   | 46       | 47      | 46   | 44      | 46   | 41      | 46   | 46   |
| Tg                               | 545  | 538     | 535  | 512  | 554  | 548  | 536      | 533     | 530  | 528     | 537  | 532     | 535  | 533  |
| Hv                               | 670  | 660     | 655  | 615  | 640  | 630  | 635      | 640     | 640  | 640     | 640  | 620     | 630  | 630  |
| T <sub>L</sub>                   | 0    | $\circ$ | 0    | 0    | 0    | 0    | 0        | $\circ$ | 0    | $\circ$ | 0    | $\circ$ | 0    | 0    |
| T <sub>logn-2</sub>              | 0    | 0       | 0    | 0    | 0    | 0    | 0        | 0       | 0    | 0       | 0    | 0       | 0    | 0    |

# [0090]

TABLE 4

| Glass                |             |             |             |             |             |             |             | Pract       | ical Exa    | ample       |             |             |             |             |             |             |             |
|----------------------|-------------|-------------|-------------|-------------|-------------|-------------|-------------|-------------|-------------|-------------|-------------|-------------|-------------|-------------|-------------|-------------|-------------|
| Ingredients          | 43          | 44          | 45          | 46          | 47          | 48          | 49          | 50          | 51          | 52          | 53          | 54          | 55          | 56          | 57          | 58          | 59          |
| $SiO_2$<br>$Al_2O_3$ | 56.1<br>5.6 | 56.1<br>5.6 | 56.1<br>5.6 | 56.1<br>5.6 | 56.1<br>5.6 | 56.1<br>5.6 | 56.1<br>5.6 | 56.1<br>5.6 | 56.1<br>5.6 | 56.1<br>5.6 | 59.8<br>3.6 | 59.8<br>3.6 | 59.8<br>3.6 | 59.8<br>3.6 | 59.8<br>3.6 | 59.8<br>3.6 | 59.8<br>3.6 |

| TADIE | 4-continued |
|-------|-------------|
| IABLE | 4-continued |

| Glass                          |      |      |      |      |      |      |      | Pract | ical Exa | ample |      |      |      |      |      |      |      |
|--------------------------------|------|------|------|------|------|------|------|-------|----------|-------|------|------|------|------|------|------|------|
| Ingredients                    | 43   | 44   | 45   | 46   | 47   | 48   | 49   | 50    | 51       | 52    | 53   | 54   | 55   | 56   | 57   | 58   | 59   |
| B <sub>2</sub> O <sub>3</sub>  | 3.9  | 3.9  | 3.9  | 3.9  | 3.9  | 3.9  | 3.9  | 3.9   | 3.9      | 3.9   | 2.5  | 2.5  | 2.5  | 2.5  | 2.5  | 2.5  | 2.5  |
| Li <sub>2</sub> O              | 4.1  | 4.1  | 4.1  | 4.1  | 4.1  | 4.1  | 4.1  | 4.1   | 4.1      | 4.1   | 3.7  | 3.7  | 3.7  | 3.7  | 3.7  | 3.7  | 3.7  |
| Na <sub>2</sub> O              | 4.5  | 4.5  | 4.5  | 4.5  | 4.5  | 4.5  | 4.5  | 4.5   | 4.5      | 4.5   | 1.9  | 1.9  | 1.9  | 1.9  | 1.9  | 1.9  | 1.9  |
| K <sub>2</sub> O               | 2.3  | 2.3  | 2.3  | 2.3  | 2.3  | 2.3  | 2.3  | 2.3   | 2.3      | 2.3   | 4.9  | 4.9  | 4.9  | 4.9  | 4.9  | 4.9  | 4.9  |
| $\tilde{R_{2}O}$               | 10.8 | 10.8 | 10.8 | 10.8 | 10.8 | 10.8 | 10.8 | 10.8  | 10.8     | 10.8  | 10.5 | 10.5 | 10.5 | 10.5 | 10.5 | 10.5 | 10.5 |
| MgO                            | 4.3  | 4.3  | 4.3  | 4.3  | 4.3  | 4.3  | 4.3  | 4.3   | 4.3      | 4.3   | 4.4  | 4.4  | 4.4  | 4.4  | 4.4  | 4.4  | 4.4  |
| CaO                            | 6.3  | 4.3  | 4.3  | 4.3  | 6.3  | 6.3  | 6.3  | 6.3   | 6.3      | 6.3   | 4.4  | 4.4  | 4.4  | 4.4  | 4.4  | 4.4  | 4.4  |
| SrO                            |      | 2.0  |      |      |      |      |      |       |          |       |      |      |      |      |      |      |      |
| BaO                            |      |      | 2.0  |      |      |      |      |       |          |       |      |      |      |      |      |      |      |
| ZnO                            |      |      |      | 2.0  |      |      |      |       |          |       | 3.0  |      |      |      |      |      |      |
| ZrO <sub>2</sub>               | 4.4  | 4.4  | 4.4  | 4.4  | 4.4  | 4.4  | 4.4  | 4.4   | 4.4      | 4.4   | 5.5  | 5.5  | 5.5  | 5.5  | 5.5  | 5.5  | 5.5  |
| TiO                            | 3.5  | 3.5  | 3.5  | 3.5  | 3.5  | 3.5  | 3.5  | 3.5   | 3.5      | 3.5   | 3.6  | 3.6  | 3.6  | 3.6  | 3.6  | 3.6  | 3.6  |
| La <sub>2</sub> Õ <sub>3</sub> | 4.9  | 4.9  | 4.9  | 4.9  |      |      |      |       |          |       | 2.4  | 2.4  | 2.4  | 2.4  | 2.4  | 2.4  | 2.4  |
| Y203                           |      |      |      |      | 4.9  |      |      |       |          |       |      | 3.0  |      |      |      |      |      |
| CeO <sub>2</sub>               |      |      |      |      |      | 4.9  |      |       |          |       |      |      | 3.0  |      |      |      |      |
| Gd <sub>2</sub> Õ <sub>3</sub> |      |      |      |      |      |      | 4.9  |       |          |       |      |      |      | 3.0  |      |      |      |
| Er <sub>2</sub> O <sub>3</sub> |      |      |      |      |      |      |      | 4.9   |          |       |      |      |      |      | 3.0  |      |      |
| Nb <sub>2</sub> O <sub>5</sub> |      |      |      |      |      |      |      |       | 4.9      |       |      |      |      |      |      | 3.0  |      |
| Ta <sub>2</sub> O <sub>5</sub> |      |      |      |      |      |      |      |       |          | 4.9   |      |      |      |      |      |      | 3.0  |
| Sb <sub>2</sub> O <sub>3</sub> | 0.3  | 0.3  | 0.3  | 0.3  | 0.3  | 0.3  | 0.3  | 0.3   | 0.3      | 0.3   | 0.3  | 0.3  | 0.3  | 0.3  | 0.3  | 0.3  | 0.3  |
| Expansion                      | 73   | 74   | 75   | 71   | 74   | 73   | 72   | 72    | 71       | 71    | 66   | 69   | 68   | 69   | 68   | 67   | 67   |
| Coefficient                    |      |      |      |      |      |      |      |       |          |       |      |      |      |      |      |      |      |
| A (×10 <sup>-7</sup> /° C.)    |      |      |      |      |      |      |      |       |          |       |      |      |      |      |      |      |      |
| Alkali Elution                 | 157  | 158  | 164  | 148  | 160  | 157  | 152  | 153   | 148      | 147   | 137  | 149  | 145  | 147  | 144  | 141  | 143  |
| B (ppb)                        |      |      |      |      |      |      |      |       |          |       |      |      |      |      |      |      |      |
| Young's                        | 93   | 92   | 91   | 93   | 95   | 94   | 93   | 93    | 95       | 95    | 89   | 92   | 91   | 90   | 90   | 91   | 91   |
| Modulus                        |      |      |      |      |      |      |      |       |          |       |      |      |      |      |      |      |      |
| E (GPa)                        |      |      |      |      |      |      |      |       |          |       |      |      |      |      |      |      |      |
| (A/B) * E                      | 43   | 43   | 42   | 45   | 44   | 44   | 44   | 44    | 46       | 46    | 43   | 43   | 43   | 42   | 42   | 43   | 43   |
| Tg                             | 536  | 533  | 530  | 541  | 538  | 533  | 533  | 536   | 541      | 539   | 546  | 546  | 546  | 546  | 546  | 546  | 546  |
| Hv                             | 660  | 650  | 650  | 660  | 680  | 660  | 660  | 650   | 670      | 680   | 630  | 640  | 640  | 640  | 640  | 660  | 660  |
| T                              | 0    | 0    | 0    | 0    | 0    | 0    | 0    | 0     | 0        | 0     | 0    | 0    | 0    | 0    | 0    | 0    | 0    |
| $T_{log\eta=2}$                | Ō    | Ō    | Ō    | Ō    | Ō    | Ō    | Ō    | Ō     | Ō        | Ō     | Ō    | Ō    | Ō    | Ō    | Ō    | Ō    | Ō    |

# [0091]

|                                                      |      |      |      |      |      | Compai | ative Examples               |      |      |                    |      |
|------------------------------------------------------|------|------|------|------|------|--------|------------------------------|------|------|--------------------|------|
| Glass Ingredients                                    | 1    | 2    | 3    | 4    | 5    | 6      | 7                            | 8    | 9    | 10                 | 11   |
| SiO <sub>2</sub>                                     | 42.9 | 72.1 | 64.9 | 64.9 | 66.9 | 58.8   | 64.8                         | 53.1 | 53.1 | 59.2               | 59.2 |
| $Al_2O_3$                                            | 9.1  | 3.1  | 12.9 | 16.9 | 2.9  | 3.6    |                              | 5.6  | 5.6  | 7.3                | 7.3  |
| $B_2O_3$                                             | 4.4  | 3.6  | 8.8  | 3.8  | 13.8 |        | 2.5                          | 3.9  | 3.9  | 2.0                | 1.5  |
| Li <sub>2</sub> O                                    | 4.3  | 3.7  | 3.2  | 3.2  | 3.2  | 3.7    | 3.7                          | 4.1  | 4.1  | 3.4                | 3.4  |
| Na <sub>2</sub> O                                    | 3.4  | 3.1  | 5.6  | 4.6  | 5.6  | 1.9    | 1.9                          | 4.5  | 4.5  | 3.8                | 3.8  |
| K <sub>2</sub> O                                     | 7.3  | 2.0  | 1.6  | 1.6  | 1.6  | 4.9    | 4.9                          | 2.3  | 2.3  | 1.9                | 1.9  |
| R <sub>2</sub> O                                     | 15.0 | 8.8  | 10.4 | 9.4  | 10.4 | 10.5   | 10.5                         | 10.8 | 10.8 | 9.2                | 9.2  |
| MgO                                                  | 3.6  | 3.9  |      | 1.0  |      | 4.4    | 2.4                          | 1.3  | 12.3 | 4.4                | 4.4  |
| CaO                                                  | 5.0  | 1.7  |      |      |      | 4.4    | 2.4                          | 12.3 | 3.3  | 3.4                | 4.4  |
| SrO                                                  |      |      |      |      |      |        |                              |      |      |                    |      |
| BaO                                                  |      |      |      |      |      |        |                              |      |      |                    |      |
| ZnO                                                  | 3.6  |      |      |      |      | 3.0    | 3.0                          |      |      |                    |      |
| ZrO <sub>2</sub>                                     | 6.3  | 3.7  |      | 2.8  | 1.0  | 7.0    | 3.5                          | 6.4  | 1.4  | 13.5               | 1.0  |
| TiO <sub>2</sub>                                     | 5.6  | 2.9  |      | 1.0  | 2.0  | 5.6    | 8.6                          | 4.5  | 7.5  | 1.0                | 13.0 |
| La <sub>2</sub> O <sub>3</sub>                       | 4.3  |      | 2.8  |      | 2.8  | 2.4    | 2.0                          | 1.9  | 1.9  |                    |      |
| $Y_2O_3$                                             |      |      |      |      |      |        |                              |      |      |                    |      |
| CeO <sub>2</sub>                                     |      |      |      |      |      |        |                              |      |      |                    |      |
| $Gd_2O_3$                                            |      |      |      |      |      |        |                              |      |      |                    |      |
| Er <sub>2</sub> O <sub>3</sub>                       |      |      |      |      |      |        |                              |      |      |                    |      |
| Nb <sub>2</sub> O <sub>5</sub>                       |      |      |      |      |      |        |                              |      |      |                    |      |
| Ta <sub>2</sub> O <sub>5</sub>                       |      |      |      |      |      |        |                              |      |      |                    |      |
| Sb <sub>2</sub> O <sub>3</sub>                       | 0.2  | 0.3  | 0.2  | 0.2  | 0.2  | 0.3    | 0.3                          | 0.3  | 0.3  | 0.2                | 0.2  |
| Expansion Coefficient<br>A ( $\times 10^{-7}$ /° C.) | 85   | 57   | 58   | 59   | 54   | 67     | Devitrification<br>Observed, | 76   | 71   | Unmelted<br>Matter | 61   |

TABLE 5

TABLE 5-continued

|                        |     |     |     |     |     | Compar | ative Examples |     |     |          |     |
|------------------------|-----|-----|-----|-----|-----|--------|----------------|-----|-----|----------|-----|
| Glass Ingredients      | 1   | 2   | 3   | 4   | 5   | 6      | 7              | 8   | 9   | 10       | 11  |
| Alkali Elution B (ppb) | 352 | 82  | 104 | 102 | 338 | 278    | Not Vitrified  | 312 | 288 | Observed | 311 |
| Young's Modulus        | 84  | 78  | 78  | 80  | 76  | 88     |                | 90  | 89  | When     | 86  |
| E (GPa)                |     |     |     |     |     |        |                |     |     | Melted   |     |
| (A/B) * E              | 20  | 54  | 44  | 46  | 12  | 21     |                | 22  | 22  |          | 17  |
| Ťg                     | 509 | 536 | 518 | 529 | 509 | 542    |                | 538 | 543 |          | 556 |
| Hv                     | 567 | 630 | 620 | 580 | 530 | 610    |                | 540 | 560 |          | 580 |
| TL                     | х   | 0   | 0   | 0   | 0   | х      |                | х   | х   |          | х   |
| T <sub>logn=2</sub>    | 0   | 0   | х   | х   | 0   | 0      |                | 0   | 0   |          | 0   |

[0092]

TABLE 6

|                      |                       |     |     | Practi | cal Ex: | ample |     | Comparative<br>Example |
|----------------------|-----------------------|-----|-----|--------|---------|-------|-----|------------------------|
|                      |                       | 3   | 14  | 29     | 35      | 43    | 53  | 1                      |
| Surface<br>Roughness | Ra After              | 1.0 | 1.0 | 0.9    | 0.9     | 0.8   | 0.7 | 0.8                    |
| Roughness            | Ra' After<br>Cleaning | 1.2 | 1.2 | 1.1    | 0.9     | 1.0   | 0.8 | 1.5                    |
|                      | Ra'/Ra                | 1.2 | 1.2 | 1.2    | 1.0     | 1.3   | 1.1 | 1.9                    |

#### 1-10. (Canceled).

11. A glass substrate having uniform composition both at a surface and an interior thereof and having an amorphous structure, wherein the glass material fulfills the following conditions:

```
(A/B) \times E \times 10^7 \ge 30
A \ge 60 \times 10^{-7}
B \le 250 ppb (per 2.5-inch disk)
E \ge 85
```

where

A represents a linear thermal expansion coefficient (/° C.);

B represents alkali elution (ppb) (per 2.5-inch disk); and

E represents a Young's modulus (GPa);

wherein the glass substrate is Produced by undergoing a polishing step and then a cleaning step in which the glass substrate is cleaned with at least one of a pure water liquid, an acidic liquid, and an alkaline liquid, and a surface roughness Ra after the polishing step and a surface roughness Ra' after the cleaning step fulfill both of the following conditions:

| $Ra'/Ra \leq 1.5, a$ | and |
|----------------------|-----|
|----------------------|-----|

Ra'1.0 nm.

12-18. (Canceled).

19. An information recording medium comprising:

a glass substrate; and

- a magnetic film formed on top of the glass substrate directly or with one or more primer and/or protective layers sandwiched in between,
- wherein the glass substrate has uniform composition both at a surface and an interior thereof, has an amorphous structure, and fulfills the following conditions:
  - $(A/B) \times E \times 10^7 \ge 30$  $A \ge 60 \times 10^{-7}$  $B \le 250$  ppb (per 2.5-inch disk)  $E \ge 85$

where

A represents a linear thermal expansion coefficient (/° C.);

B represents alkali elution (ppb) (per 2.5-inch disk); and

E represents a Young's modulus (GPa);

wherein the glass substrate is Produced by undergoing a polishing step and then a cleaning step in which the glass substrate is cleaned with at least one of a pure water liquid, an acidic liquid, and an alkaline liquid, and a surface roughness Ra after the polishing step and a surface roughness Ra' after the cleaning step fulfill both of the following conditions:

 $Ra'/Ra \leq 1.5$ , and

Ra≦1.0 nm.

20-22. (Canceled).

\* \* \* \* \*
