Repository: zakidotai/MuMMIE

# MuMMIE
Multilingual Multimodal Materials Information Extraction

File: data/marker_output/US2920971/US2920971.md (part 1 of 6)
# United States Patent Office 2,920,971

## Patented Jan. 12, 1960

### 1 2,920,971

#### METHOD OF MAKING CERAMICS AND PRODUCT THEREOF

Stanley D. Stookey, Corning, N.Y., assignor to Corning S. Works, Corning, N.Y., a corporation of New ork

No Drawing. Application June 4, 1956 Serial No. 588,994

#### 21 Claims. (CI. 106-39)

This invention relates to the production of ceramics by the devitrification or crystallization of glass and is par ticularly concerned with a novel method of promoting and controlling the crystallization of glasses, and especial ly of preformed glass articles, whereby to convert them to predominantly crystalline or semicrystalline ceramic bodies having useful dielectric properties, high mechani cal strengths, and other desirable properties making them suitable for many purposes, both new and old. 5 20

It has been established that the crystallization which sometimes occurs or is brought about in glass composi tions containing the constituents of a crystallizable com pound involves the initial formation of centers of crystal growth, or nuclei, in the glass or at the surfaces of the glass when it is cooled or is reheated after having been cooled, upon which crystals of the compound can form and grow. 25 30

Accidental or uncontrolled crystallization sometimes occurs during the working of a glass having too high a liquidus, whereby relatively coarse crystals of various sizes are formed. Such crystallization is undesirable and serves no useful purpose. On the contrary, it may 35 seriously diminish the transparency and mechanical strength of the glass. -

Intentional or controlled crystallization is commonly utilized for the production of light-diffusing glasses, such as the so-called opal and alabaster glasses. It is ac complished by providing a glass batch with a small pro portion of the ingredients of a compound which is soluble in the glass but crystallizable therefrom, such as an alkali metal fluoride, the proportions being sufficient to cause the formation of invisible nuclei of the compound when the glass is cooled and/or thereafter reheated. The growth of such nuclei to form light-diffusing crystals may occur either during cooling (spontaneous opals) or when the glass is subsequently reheated. 40 45

Such crystallization is initiated by homogeneous nucleation, that is, by the preliminary formation of nuclei of the same composition as the crystals. Less than 5% or, at the most, 10% of the total composition can there by be crystallized, relatively few compositions are adaptable for such purpose, and the products remain glasses.

Some special photosensitive glass compositions, con taining a photosensitive metal consisting of gold, silver, or copper are known from my prior Patents 2,515,940 and 2,515,941, in which a small proportion of light-dif fusing crystals of lithium- or barium-disilicates can be heterogeneously nucleated by exposure of the glass to short wave radiations to initiate the formation of nuclei of the photosensitive metal followed by heat treatment of the glass to precipitate or grow the crystals on the initially formed nuclei of the photosensitive metal. 60 65 2

In my co-pending application Serial No. 538,510, filed October 4, 1955 of which my present application is a continuation in part, and which is in turn a continuation in part of my application Serial No. 340,652, filed March 5, 1953, now abandoned, I have disclosed a method of nucleating, and substantially completely crystallizing by special high temperature heat treatment certain thermal ly opacifiable glasses including a photothermally opacifi able glass consisting essentially of 70-85%. SiO2, 2-19% Al2O3, and 5.5-15% Liao, the ratio Al2O3/LiaO being less than 1.7/1, and containing as the nucleating agent a colloidal metal. Among the embodiments disclosed in that application are compositions and methods using the photosensitive metals, gold, silver, or copper.

In all cases where the noble metals and photosensitive metals are employed, precipitation of the crystallizable compounds depends upon the presence of the metals in the colloidal state to serve as nuclei; and the methods are applicable to only the very limited range of compositions capable of forming crystals which will form and grow on such nuclei. Additionally, the photographic methods include the preliminary exposure of the glass to short wave radiations, such as ultraviolet radiations, and are limited to photosensitive glass compositions. Semi-crystalline ceramic bodies such as those known

as porcelain, bisque, china, refractory bodies, and the like, have also been made by mixing and shaping finely divided particles of compositions comprising crystalline compounds such as corundum, mullite, quartz and the like, or mixtures of argillaceous and siliceous materials, which will interact to produce these and other com pounds, and heating the shaped bodies to cause inter action and sintering of the constituents. Such method is relatively slow and comprises many steps including drying and firing which consume much time. In order to avoid excessive shrinkage and the formation of cracks in relatively massive bodies made by such method during drying and firing, it is often necessary to include in the batch relatively coarse material or grog, which further in creases the normal inhomogeneity of the product. Such heterogeneous products contain voids resulting from in terstices between the particles of the batch.

In Armistead Patent No. 2,691,855, there are dis closed glasses suitable for making the opaque backs of thermometer tubes and comprising primarily SiO2, Al2O3, and MgO or CaO or both, and containing a substantial amount of TiO2 as an opacifying agent. Since Armistead's purpose is to provide an opaque glass capable of being worked and drawn, the proportion of crystalline material which may be tolerated in his product is necessarily very small; so that his final product is predominantly glass, opacified by TiO2.

55 I have now discovered that controlled heat treatment of a large variety of compositions containing TiO2, with in temperature and time ranges hereinafter more fully described, results in the formation and growth of a crystalline phase or phases other than TiO2, whereby the glass is converted to a predominantly crystalline ceramic having a deformation temperature above that of the parent glass and a substantially infinite viscosity below its deformation temperature. I have further found that articles made of such glasses can be converted by the hereinafter described heat treatment to a substantially crystalline product comprising a multiplicity of very small interlocked crystals of the aforesaid crystalline phase or phases, 0.1-20 microns in diameter, in most

50

0.

cases amounting to all or nearly all of the composition. This is contingent, as I have discovered, on the con siderations that such glasses contain a substantial amount, 2-20%, of TiO2 and a major proportion of constituents soluble in the glass but capable of forming one or more crystalline compounds under conditions of thermody namic equilibrium. Such crystallizable compounds are shown by way of example in Table XV.

According to the invention the new method comprises compounding and melting a batch for a glass containing as nucleating agent 2-20 weight percent of TiO2 and the constituents of inorganic compounds other than TiO2 at least one of which compounds is crystallizable therefrom by said nucleating agent, the proportion of such crystal lizable compounds totalling to at least 50 weight percent of the composition, exclusive of TiO2, cooling the glass below the maximum nucleation temperature of the nu cleating agent but above the annealing point of the glass for a time sufficient to form nuclei thereof in the glass, and reheating it to crystallize on said nuclei a major proportion of said crystallizable compounds at a temper ature above said annealing point but below the tempera ture at which the predominant crystalline phase will re dissolve, until the viscosity of the resulting mixture in such temperature range is substantially infinite.

For the purpose of clarification:

The maximum nucleation temperature, as used herein, is the temperature to which or below which the glass must be cooled in order to initiate the formation of vis ible crystals other than TiO2 at a substantial rate when the glass is thereafter reheated;

A major proportion means more than 50 weight per cent;

The annealing point is the temperature at which the viscosity of the glass is 103 poises. (The annealing point may be determined by the method set forth in the publi cation entitled "Re-evaluation of Glass Viscosities at An nealing and Strain Points," by H. R. Lillie, Jour. Amer.

Cer. Soc., volume 37, pages 111-117 (1954).) A predominant crystalline phase is one the dissolu tion of which results in a substantial and permanent de

formation of the article and, Infinite viscosity means a viscosity so high that the product exhibits the elastic and mechanical properties customarily attributed to a solid rather than a liquid. It is to be understood that the degree of plasticity of the crystallized product at high temperatures depends upon

he amount of residual glass therein; and that a dispro portionate crystallization of the constituents of the parent glass will change the composition of the residual glass and may raise the softening or deformation temperature of the residual glass. The process may be utilized for treating preformed glass articles of any desired shape to convert them to crystalline articles without change of size and shape. Glass fibers so treated are converted to high-melting ceramic fibers which may be utilized for high tempera ture insulation. The glass may also be pulverized and mixed with a finely divided ceramic material of greater refractoriness than the glass, such as clay, alumina, zir con, thoria, and the like and the mixture may be molded into shape and heated to fuse the glass. The finely di vided glass in the mixture will, of course, crystallize be fore it fuses because the necessary nuclei were formed in the glass when it was cooled. To enable the glass to Wet and bond the more refractory material, therefore, it is necessary to raise the temperature above the liquidus to redissolve the crystals, after which the shaped article is cooled and again reheated according to the new process.

As a nucleating agent TiO2 is particularly effective and its effectiveness for the purpose of the invention is be lieved to be primarily due to its tendency to form sub microscopic nuclei in the glass when the viscosity thereof is too high to permit self-crystallization and that such nuclei, therefore, can increase only in number but not substantially in size before the glass is reheated. The presence of such nuclei and the maximum temperature at which they form may be determined by microscopic ob servation of the growth thereon of a crystalline phase other than TiO, when the glass is reheated. Such de termination may be accomplished by means of a conven tional micro-furnace adapted to melt a droplet of glass while it is under microscopic observation, the tempera

0 ture of the droplet being capable of close and rapid con

5 20 trol and accurate measurement. For such determination, the droplet, after being com pletely melted, is cooled to an arbitrarily selected temper ature, held for a minute, and then reheated to a tempera ture near enough to the lowest liquidus to insure that crystallization will occur if TiO2 nuclei have formed. If no crystals are to be seen, the sample is cooled to a some what lower temperature than before and is again reheated to observe crystal formation, if any. Such procedure is continued until the maximum nucleation temperature is found.

25 30 Nucleation, or the formation of nuclei, occurs when the glass is cooled through a range of temperatures ex tending from its maximum nucleation temperature down to about its annealing point. By the time the glass has cooled to its annealing point its viscosity has become so high as to make nucleation at this temperature very slow. Below the annealing point, therefore, nucleation is im practicable. Nucleation is quite rapid at or just below the maximum nucleation temperature where it may be adequately completed in about one minute, but over 100

35 40 hours may be required at the annealing point. If the article is insufficiently cooled for adequate nu cleation, the crystals may be too few, too large and too variable in size to provide an article of optimum strength, since more numerous and, hence, uniformly finer crystals tend to increase the mechanical strength of the article. The number of nuclei formed by cooling the glass article merely to the maximum nucleation temperature and im mediately reheating it is usually insufficient for the present purpose.

45 50 To insure the desired nucleation and crystallization, it is preferable to cool the article substantially below, and in some instances as much as 100-300° C. below, the maximum nucleation temperature before reheating it. The optimum temperature for nucleation is, in general, about 50 C. above the annealing point of the glass; and the optimum time of holding the glass article at this temperature before reheating it to cause crystallization will usually, or in many cases, be about 0.5 to 2 hours; however, continuing to hold at this temperature after nu cleation is completed is not detrimental.

55 When the glass contains a plurality of dissolved crystal lizable compounds, it possesses more than a single liquidus and the lowest temperature at which a predominant crys talline phase will redissolve represents the deformation temperature of the final product, that is, the lowest tem perature at which the final product will substantially and permanently deform.

60 65 70 A relatively rapid and practical method for the approxi mate determination of each liquidus comprises heating a previously cooled and nucleated bar or rod of the glass for several hours in a gradient furnace in which the various temperatures throughout the length of the fur nace are known. After such treatment the cooler portion of the glass bar or rod, which was heated between the nucleation temperature and the highest liquidius, will be crystallized while the portion, which was heated above the highest liquidus, will be clear. The zones in which the various crystalline phases occur can be identified by microscopic examination or X-ray diffraction pattern and the corresponding temperatures are determined by the position of such zones in the gradient furnace.

75 The highest liquidus may be determined more simply in the microfurnace by cooling a droplet of the glass suf ficiently to insure the formation of nuclei, reheating it to cause crystallization, and further heating it to the temperature at which all of the crystals are redissolved.

The crystallization of the glass during the reheating step proceeds more and more rapidly as the temperature is increased toward the liquidus of a predominant crystalline phase. In the early stages of crystallization, however, while the proportion of glass matrix is relatively large, the article is deformable if its temperature is increased too rapidly. The rate of increase of temperature, therefore, 10 should be slow enough to avoid substantial deformation, say not to exceed about 5° C. per minute. Obviously, carrying the temperature above the liquidus of a predominant crystalline phase would result in dissolution of such phase. If the compound being crystallized has an 15 inversion point involving a change in its density and/or thermal expansion coefficient, as is sometimes the case, the expected breakage of the article due to such change in passing through the inversion point is not ordinarily This unexpected advantage of the new 20 encountered. method is believed to depend upon the extreme fineness of the crystals which is characteristic of the new products and which nullifies such an effect.

P

The optimum heating rate and/or holding temperature may vary with different compositions and may be esti- 25 mated for a given composition by observation of the deformation of a bar thereof, having a cross section of about 1/4 x 1/4 inch and supported on spaced knife edges, say about 4 inches apart, while its temperature is being raised 30 at an arbitrary rate or held at an arbitrary value. The amount of deformation or sag at the center of the bar between the supports may be measured with a micrometer telescope. As a rough indication of the suitability of a specific rate of heat-treatment for articles of intricate shape which cannot be suitably supported during heat- 35 treatment, the sag in a 4 inch span should not exceed 1/2 inch. For articles which can be supported, such as plates, cup-shaped hollow articles and the like, the permissible sag by this test may amount to 1 inch or even more.

I have found that the number of crystallizable compounds, the components of which can be formed into glasses, and which can subsequently be crystallized from such glasses containing 2 to 20 weight percent TiO<sub>2</sub> according to the invention is surprisingly large. Molten mixtures containing major proportions of the constituents 45 systems of ceramic compositions and particularly comof one or more of such crystallizable compounds and, if desired, a small amount of Na<sub>2</sub>O or K<sub>2</sub>O and/or miscellaneous compatible oxides, such as for example B<sub>2</sub>O<sub>3</sub> and ZrO<sub>2</sub>, to promote melting, can be cooled to form glasses in which such crystallizable compounds may subsequently 50 be crystallized by the new method.

I have further found that a large number of such glass compositions amenable to the invention may be defined and classified as consisting essentially of the four components, SiO<sub>2</sub>, Al<sub>2</sub>O<sub>3</sub>, TiO<sub>2</sub>, and one or more of the basic 55 metal oxides, Li<sub>2</sub>O, BeO, MgO, CaO, ZnO, SrO, CdO, BaO, PbO, MnO, FeO, CoO, and NiO, said four components totalling at least 90 and, preferably 95, weight percent of the composition of which the  $TiO_2$  is 2 to 20%. The term "basic metal oxides" as used herein refers to 60 glass-network modifiers which are capable of combining with SiO<sub>2</sub> and other network formers to form silicate and other glasses and includes some which are not strongly alkaline in character.

In order that the final crystalline product may contain <sup>65</sup> a desirably low proportion of, or substantially no, glassy matrix and may possess substantially the properties of the crystalline compounds formed therein, the total amount of Na<sub>2</sub>O, K<sub>2</sub>O and other miscellaneous compatible metal 70 oxides, if present, should not exceed 10 weight percent, the Na<sub>2</sub>O and/or K<sub>2</sub>O preferably being not over 5 weight percent.

The broadest useful range of the proportions of TiO<sub>2</sub>

the optimum amount varies with the initial glass composition, being generally larger as the SiO<sub>2</sub> content of the glass is lower and/or if Na<sub>2</sub>O or K<sub>2</sub>O is present. Less than 2% TiO<sub>2</sub> is generally ineffective but more than 20% dilutes the final product with crystalline TiO<sub>2</sub> at the expense of more desirable crystalline compounds, or it may cause spontaneous crystallization when the glass is cooled from the molten state which is undesirable and defeats the objects of the invention. For a specific glass composition an increase in the proportion of  $TiO_2$  within the above stated range increases the number of nuclei which will be formed and causes the crystallization of the crystallizable compound in the glass to occur more readily and usually at a somewhat lower temperature than it otherwise would. As a result of such controllability, the rate of crystallization of the glass is sufficiently rapid to prevent substantial deformation of the article if its temperature is increased by not more than 5° C. per minute after crystallization has set in.

During crystallization, the temperature at which substantial deformation of the article can occur increases progressively, and the deformation temperature of the final crystalline product may reach a maximum of 1300° C. or more. Below the deformation temperature the viscosity of the final product is substantially infinite.

Substantial changes in the density and thermal expansion coefficient of a glass treated by the new method also usually occur during the crystallization thereof and it is characteristic of the new method that such changes cease when the latent crystallizability of the glass is exhausted and the density and thermal expansion coefficient thereupon become substantially constant.

In carrying out the invention anyone skilled in glass technology and particularly in the art of compounding and melting glass can, without prior experimentation, prepare a composition containing the constituents of one or more desirable normally crystalline compounds, which can be made the major proportion of a glass and which, by inclusion of 2 to 20 weight percent  $TiO_2$  as a nucleating agent, can be crystallized from the glass to form a crystalline ceramic by heat treatment in accordance with the new method.

Such crystalline compounds are enumerated in publications showing and describing the phase diagrams of ternary positions containing SiO<sub>2</sub>, Al<sub>2</sub>O<sub>3</sub>, and one or more of the basic metal oxides Li<sub>2</sub>O, BeO, MgO, CaO, ZnO, SrO, CdO, BaO, PbO, MnO, FeO, CoO, and NiO. A par-ticularly useful publication is the book entitled "Phase Diagrams for Ceramists," by Levin, McMurdie, and Hall, published by the American Ceramic Society, 1956 edition. Such diagrams show various ternary and quaternary compositions in which crystalline and liquid phases are in thermodynamic equilibrium, and recite the melting points and eutectics of the various crystalline phases. The physical properties of most crystalline compounds, such as density, thermal expansion coefficient, and electrical properties, are known and can be ascertained by reference to mineralogical tables for the purpose of selecting crystalline compounds having desirable properties.

One or more desirable crystalline compounds, such as those shown by way of example in Table XV, having been selected, a batch which can be melted is compounded of glass-making materials comprising, on the oxide basis, 2 to 20, and preferably 8 to 15, weight percent TiO<sub>2</sub> and the components of such compound, or compounds in proportions, exclusive of TiO<sub>2</sub>, which are equivalent to more than 50 weight percent of the composition. Such batch is then melted and fabricated and the glass is thereafter cooled and reheated in the manner set forth above to cause crystallization thereof.

For example, the phase diagrams shown in Fig. 379 on page 142, and Fig. 381 on page 143 of the above-mentioned book by Levin et al. represent the ternary system in the glass is approximately 2 to 20 weight percent but 75 MgO·Al<sub>2</sub>O<sub>3</sub>·SiO<sub>2</sub>. In one region of the diagrams the crystalline phase is cordierite  $(2MgO \cdot 2Al_2O_3 \cdot 5SiO_2)$ . The weight percentage composition of cordierite is 51.4% SiO<sub>2</sub>, 34.9% Al<sub>2</sub>O<sub>3</sub>, 13.7% MgO and its expansion coefficient is about  $14 \times 10^{-7}$  per ° C.

As a more specific example of the production of com-K positions in which cordierite is the predominant crystalline phase in accordance with the invention the following procedures are given:

Batches for compositions 12 and 15 of Table III were individually melted in a small tank furnace of the type 10 known as a day tank and the resulting glasses were worked by pressing and drawing in the conventional manner to form 61/2 inch square plates with a thickness of 1/4 inch, and cane, respectively. The glass of composition 12 had an expansion coefficient of  $37.5 \times 10^{-7}$ /° 15 C. and a density of 2.74 g./cc.; and the glass of composition 15 had an expansion coefficient of  $37.7 \times 10^{-7/\circ}$  C. and a density of 2.62 g./cc. Appropriate samples of each glass were subjected to the following heat treatments.

by heating them in an electrically heated muffle the temperature of which was uniformly increased at the rate of 300° C. per hour from room temperature to 870° C. where they were held for 1/2 hour. The temperature of the muffle was then uniformly raised at 300° C. per hour 25 to 1345° C. where it was held for one hour. After being cooled the expansion coefficient of the product was  $14.1 \times 10^{-7/\circ}$  C., the density was 2.62 g./cc., the deformation temperature was 1370° C., and the transverse flexural strength was 37,500 p.s.i.

Samples of the glass of composition 15 were nucleated by heating them in the electric muffle raised uniformly at 300° C. per hour from room temperature to 820° C. where they were held for two hours. The temperature of the muffle was then uniformly raised at 200° C. per hour to 1250° C. where it was held for one hour. After being cooled the expansion coefficient of the product was  $56 \times 10^{-7/\circ}$  C., the density was 2.59 g./cc., the deformation temperature was 1275° C., and the transverse flexural strength was 31,200 p.s.i.

In comparison with the composition of pure cordierite, the compositions of Examples 12 and 15 of Table III, recalculated in weight percent without TiO<sub>2</sub>, are as follows:

|                                | Cordierite | 12   | 15                                                              |
|--------------------------------|------------|------|-----------------------------------------------------------------|
| SiO <sub>2</sub>               | 51. 4      | 51.4 | $\begin{smallmatrix} 61.7 \\ 21.8 \\ 16.5 \end{smallmatrix} 50$ |
| Al <sub>2</sub> O <sub>3</sub> | 34. 9      | 34.5 |                                                                 |
| MgO                            | 13. 7      | 14.1 |                                                                 |

From Table I it will be seen that the composition of Example 12, exclusive of TiO<sub>2</sub>, corresponds to substantially 100% cordierite. By reference to Table XV it will be seen that the final product of the given heat treatment 8

of Example 12 contains only two crystalline phases, cordierite and rutile, and that cordierite is the predominant crystalline phase.

The composition of Example 15, exclusive of TiO<sub>2</sub>, contains SiO<sub>2</sub> and MgO proportionately in excess of the cordierite ratio based on the amount of Al<sub>2</sub>O<sub>3</sub> which it contains. Calculation shows that the maximum amounts of SiO<sub>2</sub>, Al<sub>2</sub>O<sub>3</sub>, and MgO in the proportions corresponding to cordierite in the composition of Example 15 comprise 62.5% of the composition. By reference to Table XV it will be seen that the final product of the given heat treatment of Example 15 contains four crystalline phases,

cordierite, magnesium titanate, rutile, and cristobalite, of which cordierite forms the predominant crystalline phase.

It is believed, however, that the separation of a crystalline phase during the heat treatment of the glass according to the invention does not necessarily proceed to completion but may reach an equilibrium which is governed Samples of the glass of composition 12 were nucleated 20 by the amount of TiO2, which is present, the extent of nucleation, and the presence of Na<sub>2</sub>O and/or K<sub>2</sub>O, if any. Large amounts of TiO<sub>2</sub> within the stated limits, complete nucleation, and absence of Na2O and K2O are believed to be conducive of complete crystallization. Thus, while compositions 12 and 15, referred to above, are seen to have the components of cordierite in the proportions of nearly 100% and 62.5% respectively, it will be appreciated that the proportion of cordierite actually present in the final product may be somewhat less.

The following examples of glass compositions, com-30 puted in weight percent on the oxide basis from their respective batches, illustrate the broad scope of the new method. It applies generally to all compositions which can be melted to form glasses and from which compounds can be crystallized by heterogeneous nucleation with TiO<sub>2</sub> and subsequent heat treatment. Such examples represent glasses falling within the useful range of compositions which are subject to treatment in accordance with the invention. On account of the tedious and pro-40 tracted procedures involved in the determination of their physical properties, some of the properties were not measured; but where the physical properties of the glasses and their crystalline products have been measured, those properties are given. Even in those cases where the 45 properties are not given, however, the examples represent actual compositions which were compounded, melted to glasses, and treated in accordance with the teachings herein set forth; and the resulting products had the characteristics of the desired ceramics.

In the following examples the actual values for "Exp. Coeff." and "Strength," which comprise from 4 to 8 digits, have been multiplied, as indicated by 107 and 10-3 respectively to conserve space in the tables. Such values, where given in the tables, are to be multiplied by  $10^{-7}$  and  $10^3$ 55respectively to obtain the actual corresponding values.

Table II

|                                                                                                    | 1                          | 2                           | 3                           | 4                              | 5                                  | 6                                    | 7                                   | 8                                  |
|----------------------------------------------------------------------------------------------------|----------------------------|-----------------------------|-----------------------------|--------------------------------|------------------------------------|--------------------------------------|-------------------------------------|------------------------------------|
| SiO <sub>2</sub><br>Al <sub>2</sub> O <sub>3</sub><br>TiO <sub>3</sub><br>Li <sub>2</sub> O<br>MgO | 69.8<br>14.9<br>7.0<br>4.3 | 57.6<br>15.2<br>12.1<br>5.2 | 61.7<br>15.3<br>10.7<br>4.3 | 73. 1<br>13. 5<br>4. 5<br>4. 9 | 58.7<br>13.7<br>13.7<br>3.9<br>8.8 | $56.1 \\ 12.1 \\ 13.8 \\ 3.0 \\ 3.9$ | $67.4 \\ 14.4 \\ 7.0 \\ 4.2 \\ 1.2$ | 63.7<br>12.1<br>13.8<br>3.1<br>3.9 |
| CaO<br>CaF2                                                                                        | 1.0                        | 1.6                         | 0.9                         | $2.1 \\ 1.7$                   | 1.0                                | 11.1<br>                             | 1.8<br>1.0                          | 3.4                                |
| $Na_2O_{$                                                                                          | 3.0                        | 4.7                         | 0.9<br>0.1<br>3.1<br>3.9    | 0.2                            | 0.2                                |                                      | 3.0                                 |                                    |
| ZrO2<br>Glass:<br>Exp. Coeff./°C.×107<br>Density, g./cc                                            | 1 .                        | 3.6<br>47.9<br>2.52         | 53. 5<br>2. 48              |                                |                                    |                                      |                                     |                                    |
| Cryst'n. temp., °C<br>Hrs. @ cryst'n. temp<br>Properties of Ceramic Products:                      | 950                        |                             | 900.<br>2                   |                                | 950<br>0.5                         | 950<br>0.5                           | 950<br>2                            | 90                                 |
| Exp. Coeff./°C.×107<br>Density, g./cc.<br>Strength, p.s.i.×10-3                                    | 11.4<br>16.3               | 22.0<br>2.57                | 17.2<br>2.55                |                                |                                    |                                      |                                     | 64.<br>17.                         |

9

P

---------------------------------------

5

|                                                                                                                                                                                                                                                                                                                                                                                                                                                                                                                                                                                                                                                                                                                                                                                                                                                                                                                                                                                                                                                                                                                                                                                                                                                                                                                                                                                                                                                                                                                                                                                                                                                                                                                                                                                                                                                                                                                                                                                                                                                                                                                                          |                                                            | Table                                             | III                               |                                    |                             | •••                        |                   |              |
|------------------------------------------------------------------------------------------------------------------------------------------------------------------------------------------------------------------------------------------------------------------------------------------------------------------------------------------------------------------------------------------------------------------------------------------------------------------------------------------------------------------------------------------------------------------------------------------------------------------------------------------------------------------------------------------------------------------------------------------------------------------------------------------------------------------------------------------------------------------------------------------------------------------------------------------------------------------------------------------------------------------------------------------------------------------------------------------------------------------------------------------------------------------------------------------------------------------------------------------------------------------------------------------------------------------------------------------------------------------------------------------------------------------------------------------------------------------------------------------------------------------------------------------------------------------------------------------------------------------------------------------------------------------------------------------------------------------------------------------------------------------------------------------------------------------------------------------------------------------------------------------------------------------------------------------------------------------------------------------------------------------------------------------------------------------------------------------------------------------------------------------|------------------------------------------------------------|---------------------------------------------------|-----------------------------------|------------------------------------|-----------------------------|----------------------------|-------------------|--------------|
|                                                                                                                                                                                                                                                                                                                                                                                                                                                                                                                                                                                                                                                                                                                                                                                                                                                                                                                                                                                                                                                                                                                                                                                                                                                                                                                                                                                                                                                                                                                                                                                                                                                                                                                                                                                                                                                                                                                                                                                                                                                                                                                                          | 9                                                          | 10                                                | 11                                | 12                                 | 13                          | 14                         | 15                | 16           |
